Repository: Pace200413/inspection-agent

# Concrete Inspection Agent

**A multimodal AI agent for concrete defect detection and evidence-grounded repair guidance.**

[Live demo](https://huggingface.co/spaces/islam-mamedov/inspection-agent) · [Source code](https://github.com/islam-mamedov/inspection-agent)
> This project is a technical demonstration. Its output is not a substitute for an assessment by a qualified structural engineer.

## Overview

I built this project to explore how computer vision and retrieval-augmented generation can work together in a practical engineering workflow.

A user can upload a concrete inspection image or ask a question about concrete repair. A fine-tuned YOLOv8 model detects cracks, corrosion, and spalling. A LangGraph agent then searches a knowledge base built from **USACE EM 1110-2-2002**, grades the retrieved evidence, rewrites weak searches when necessary, and produces an answer with section-level citations.

When the manual does not support an answer, the system is designed to say that the available evidence is insufficient rather than inventing a recommendation.

## What the system does

- Detects **cracks, corrosion, and spalling** in uploaded images.
- Reports detection confidence and an estimated severity level.
- Converts image findings into targeted technical search queries.
- Retrieves relevant passages from a ChromaDB knowledge base.
- Grades retrieved passages before using them as evidence.
- Rewrites weak queries up to two times.
- Produces inspection-style answers with manual section citations.
- Refuses unrelated or unsupported questions.

## Demo

The deployed Gradio application includes ready-made examples for crack, corrosion, spalling, text-only questions, and an intentionally unsupported question.

**Try it here:**  
https://huggingface.co/spaces/islam-mamedov/inspection-agent

## Architecture

```text
User question
     |
     +---- image supplied? ---- yes ----> YOLOv8 defect analysis
     |                                      |
     |                                      v
     +------------------------------> query planning
                                            |
                                            v
                                  ChromaDB retrieval
                                            |
                                            v
                                    relevance grading
                                      /           \
                              strong evidence   weak evidence
                                    |                |
                                    |          query rewriting
                                    |          (maximum 2)
                                    |                |
                                    +-------<--------+
                                            |
                                            v
                              cited answer or refusal
```

The graph is conditional rather than a single fixed chain. Image analysis runs only when an image is supplied, and the rewrite loop is used only when the first retrieval attempt does not return enough relevant evidence.

## Knowledge base

The knowledge base is based on **USACE EM 1110-2-2002: Evaluation and Repair of Concrete Structures**.

The document was processed into section-aware chunks that retain document, chapter, section, and title metadata. Two important repair-selection flowcharts were also converted into explicit text paths because their logic was not available through normal text extraction.

The final retrieval collection contains **292 chunks**:

- 290 section-aware document chunks
- 2 manually checked figure-transcription chunks

## Model and data

The detector was fine-tuned on a custom structural-defect dataset containing:

- **1,770 images**
- **5,897 annotated objects**
- Three classes: **crack, corrosion, and spalling**

The trained checkpoint is expected at:

```text
models/YOLOv8s_v24.pt
```

Model weights are not committed to normal Git history.

## Evaluation

I evaluated the complete system with 35 manually verified questions:

- 20 text-only questions
- 10 image-and-text questions
- 5 deliberately unanswerable questions

| Metric | Result |
|---|---:|
| Retrieval hit rate | 28 / 28 |
| Citation validity | 33 / 33 |
| Faithfulness | 31 / 32 |
| Refusal correctness | 33 / 35 |

The evaluation combines deterministic checks, an LLM-based faithfulness judge, and manual review of flagged failures.

Raw evaluation scripts and results are available in `eval/`.

## What I learned

### Important information was hidden inside figures

Some of the manual's most useful repair guidance appears in decision-tree flowcharts rather than normal paragraphs. Text-only retrieval could not answer those questions reliably, so I added a figure-transcription step and manually checked the extracted decision paths before indexing them.

File: data/chunks.json (part 1 of 22)
[
  {
    "id": "em2002_1-1_part0",
    "text": "[EM 1110-2-2002 \u00a71-1 Purpose]\nThis manual provides guidance on evaluating the condition of the concrete in a structure, relating the condition of the concrete to the underlying cause or causes of that condition, selecting an appropriate repair material and method for any deficiency found, and using the selected materials and methods to repair or rehabilitate the structure. Guidance is also included on maintenance of concrete and on preparation of concrete investigation reports for repair and rehabilitation projects. Considerations for certain specialized types of rehabilitation projects are also given.",
    "meta": {
      "doc": "EM 1110-2-2002",
      "chapter": "1",
      "section": "1-1",
      "section_title": "Purpose"
    }
  },
  {
    "id": "em2002_1-3_part0",
    "text": "[EM 1110-2-2002 \u00a71-3 References]\nReferences are listed in Appendix A. Copies of all the references listed should be maintained in their most current versions by districts and divisions having civil works responsibilities. The copies should be kept in a location easily accessible to personnel responsible for concrete condition evaluations and concrete repair projects.",
    "meta": {
      "doc": "EM 1110-2-2002",
      "chapter": "1",
      "section": "1-3",
      "section_title": "References"
    }
  },
  {
    "id": "em2002_1-5_part0",
    "text": "[EM 1110-2-2002 \u00a71-5 Methodology for Repair and Rehabilitation]\nThis manual deals primarily with evaluation and repair of concrete structures; however, a basic understanding of underlying causes of concrete deficiencies is essential to performing meaningful evaluations and successful repairs. If the cause of a deficiency is understood, it is much more likely that the correct repair method will be selected and that, consequently, the repair will be successful. Symptoms or observations of a deficiency must be differentiated from the actual cause of the deficiency, and it is imperative that causes and not symptoms be addressed in repairs. For example, cracking is a symptom of distress that may have a variety of causes. Selection of the correct repair technique for cracking depends upon knowing whether the cracking is caused by repeated freezing and thawing of the concrete, accidental loading, or some other cause. Only after the cause or causes are known can rational decisions be made concerning the selection of a proper method of repair and in determining how to avoid a repetition of the circumstances that led to the problem. The following general procedure should be followed for evaluating the condition and correcting the deficiencies of the concrete in a structure:\n\na. Evaluation. The first step is to evaluate the current condition of the concrete. This evaluation may include a review of design and construction documents, a review of structural instrumentation data, a visual examination, nondestructive testing (NDT), and laboratory analysis of concrete samples. Upon completion of this evaluation step, personnel making the evaluation should have a thorough understanding of the condition of the concrete and may have insights into the causes of any deterioration noted.\n\nb. Relating observations to causes. Once the evaluation of a structure has been completed, the visual observations and other supporting data must be related to the mechanism or mechanisms that caused the damage. Since many deficiencies are caused by more than one mechanism, a basic understanding of causes of deterioration of concrete is needed to determine the actual damage-causing mechanism for a particular structure.\n\nc. Selecting methods and materials. Once the underlying cause of the damage observed in a structure has been determined, selection of appropriate repair materials and methods should be based on the following considerations:\n\n(1) Prerepair adjustments or modifications required to remedy the cause, such as changing the water drainage pattern, correcting differential foundation subsidence, eliminating causes of cavitation damage, etc.\n\n(2) Constraints such as access to the structure, the operating schedule of the structure, and the weather.\n\n(3) Advantages and disadvantages of making permanent versus temporary repairs.\n\n(4) Available repair materials and methods and the technical feasibility of using them.",
    "meta": {
      "doc": "EM 1110-2-2002",
      "chapter": "1",
      "section": "1-5",
      "section_title": "Methodology for Repair and Rehabilitation"
    }
  },
  {
    "id": "em2002_1-5_part1",
    "text": "[EM 1110-2-2002 \u00a71-5 Methodology for Repair and Rehabilitation]\nng the water drainage pattern, correcting differential foundation subsidence, eliminating causes of cavitation damage, etc.\n\n(2) Constraints such as access to the structure, the operating schedule of the structure, and the weather.\n\n(3) Advantages and disadvantages of making permanent versus temporary repairs.\n\n(4) Available repair materials and methods and the technical feasibility of using them.\n\n(5) Quality of those technically feasible methods and materials to determine the most economically viable to ensure a satisfactory job.\n\nd. Preparation of plans and specifications. The next step in the repair or rehabilitation process is preparation of project plans and specifications. When required by a major rehabilitation project, a Concrete Materials Design Memorandum, in the form of a separate report or a part of the Rehabilitation Evaluation report, should be prepared as outlined in Chapter 9. Existing guide specifications should be used to the maximum extent possible. However, many of the materials and methods described in this manual are not covered in the existing guide specifications. If the materials and methods needed for a particular repair project are not covered in the guide specifications, a detailed specification based upon the guidance given in this manual and upon experience gained from similar projects should be prepared. Since the full extent of concrete damage may not be completely known until concrete removal begins, plans and specifications for repair projects should be prepared with as much flexibility with regard to material quantities as possible. A thorough condition survey, as outlined in Chapter 2, performed as close as possible to the time repair work is executed should help minimize errors in estimated quantities.\n\ne. Execution of the work. The success of a repair or rehabilitation project will depend upon the degree to which the work is executed in conformance with plans and specifications. There is growing evidence, based upon experience gained on a number of projects, that concrete work on repair projects requires much greater attention to good practice than may be necessary for new construction. Because of the importance of the attention to detail and the highly specialized construction techniques required for most repairs, it is important that the design engineer responsible for the investigation of the distress and selection of repair materials and methods be intimately involved in the execution of the work. For example, many repair projects require placing relatively thin overlays, either vertically or horizontally. The potential for cracking in these placements is much greater than it is during placement of concrete in new construction because of the high degree of restraint.",
    "meta": {
      "doc": "EM 1110-2-2002",
      "chapter": "1",
      "section": "1-5",
      "section_title": "Methodology for Repair and Rehabilitation"
    }
  },
  {
    "id": "em2002_2-1_part0",
    "text": "[EM 1110-2-2002 \u00a72-1 Introduction]\nThis chapter presents information on how to conduct an evaluation of the concrete in a concrete structure. As was described in Chapter 1, a thorough and logical evaluation of the current condition of the concrete in a structure is the first step of any repair or rehabilitation project. When the condition of a structure indicates that major repair or rehabilitation is probably necessary, a comprehensive evaluation of the structure should be conducted to determine the scope of the work required. Such an evaluation could include the following: a review of the available design and construction documentation; a review of the operation and maintenance records; a review of the instrumentation data; a visual examination of the condition of the concrete in the structure; an evaluation of the structure by nondestructive testing means; a laboratory evaluation of the condition of concrete specimens recovered from the structure; a stress analysis; and a stability analysis of the entire structure. With the exception of performing stress and stability analyses, each of these general areas is described in detail in this chapter.",
    "meta": {
      "doc": "EM 1110-2-2002",
      "chapter": "2",
      "section": "2-1",
      "section_title": "Introduction"
    }
  },
  {
    "id": "em2002_2-2_part0",
    "text": "[EM 1110-2-2002 \u00a72-2 Review of Engineering Data]\nA thorough review of all of the pertinent data relating to a structure should be accomplished early in the evaluation process. To understand the current condition of the concrete in a structure, it is imperative to consider how design, construction, operation, and maintenance have interacted over the years since the structure was designed and constructed. Sources of engineering data which can yield useful information of this nature include project design memoranda, plans and specifications, construction history reports, as-built drawings, concrete report or concrete records (including materials used, batch plant and field inspection records, and laboratory test data), instrumentation data, operation and maintenance records, and periodic inspection reports. Instrumentation data and monument survey data to detect movement of the structure should be examined.",
    "meta": {
      "doc": "EM 1110-2-2002",
      "chapter": "2",
      "section": "2-2",
      "section_title": "Review of Engineering Data"
    }
  },
  {
    "id": "em2002_2-3_part0",
    "text": "[EM 1110-2-2002 \u00a72-3 Condition Survey]\nA condition survey involves visual examination of exposed concrete for the purpose of identifying and defining areas of distress. A condition survey will usually include a mapping of the various types of concrete deficiencies that may be found, such as cracking, surface problems (disintegration and spalling), and joint deterioration. Cracks are usually mapped on fold-out sketches of the monolith surfaces. Mapping must include inspection and delineating of pipe and electrical galleries, filling and emptying culverts (if possible), and other similar openings. Additionally, a condition survey will frequently include core drilling to obtain specimens for laboratory testing and analysis. Stowe and Thornton (1984), American Concrete Institute (ACI) 207.3R, and ACI 364.1R 1 provide additional information on procedures for conducting condition surveys.\n\na. Visual inspection. A visual inspection of the exposed concrete is the first step in an on-site examination of a structure. The purpose of such an examination is to locate and define areas of distress or deterioration. It is important that the conditions observed be described in unambiguous terms that can later be understood by others who have not inspected the concrete. Terms typically used during a visual inspection are listed by category in Table 2-1. Each of the categories of terms in the table is discussed in detail in the following subparagraphs. Additional descriptions may be found in Appendix B, ACI 116R, and ACI 201.1R.\n\n(1) Construction faults. Typical construction faults that may be found during a visual inspection include bug holes, evidence of cold joints, exposed reinforcing steel, honeycombing, irregular surfaces caused by improperly aligned forms, and a wide variety of surface blemishes and irregularities. These faults are typically the result of poor workmanship or the failure to follow accepted good practice. Various types of construction faults are shown in Figures 2-1 through 2-4.\n\n(2) Cracking. Cracks that occur in concrete may be described in a variety of ways. Some of the more common ways are in terms of surface appearance, depth of cracking, width of cracking, current state of activity, physical state of concrete when cracking occurred, and structural nature of the crack. Various types of cracks based on these general terms are discussed below:",
    "meta": {
      "doc": "EM 1110-2-2002",
      "chapter": "2",
      "section": "2-3",
      "section_title": "Condition Survey"
    }
  },
  {
    "id": "em2002_2-3_part1",
    "text": "[EM 1110-2-2002 \u00a72-3 Condition Survey]\nFigures 2-1 through 2-4.\n\n(2) Cracking. Cracks that occur in concrete may be described in a variety of ways. Some of the more common ways are in terms of surface appearance, depth of cracking, width of cracking, current state of activity, physical state of concrete when cracking occurred, and structural nature of the crack. Various types of cracks based on these general terms are discussed below:\n\n(a) Surface appearance of cracks. The surface appearance of cracks can give the first indication of the cause of cracking. Pattern cracks (Figures 2-5 through 2-7) are rather short cracks, usually uniformly distributed and interconnected, that run in all directions. Pattern cracking indicates restraint of contraction of the surface layer by the backing or inner concrete or possibly an increase of volume in the interior of the concrete. Other terms used to describe pattern cracks are map cracks, crazing, and checking (see Glossary, Appendix B, for definitions). Another type of pattern crack is D-cracking. Figure 2-8 shows typical D-cracking in a concrete pavement. D-cracking usually starts in the lower part of a concrete slab adjacent to joints, where moisture accumulates, and progresses away from the corners of the slab. Individual cracks (Figures 2-9 through 2-11) run in definite directions and may be multiple cracks in parallel at definite intervals. Individual cracks indicate tension in the direction perpendicular to the cracking. Individual cracks are also frequently referred to as isolated cracks. Several terms may be used to describe the direction that an individual or isolated crack runs. These terms include diagonal, longitudinal, transverse, vertical, and horizontal.\n\n1 All ACI references are listed with detailed information in Appendix A.\n\nFigure 2-1. Bug holes in a vertical wall",
    "meta": {
      "doc": "EM 1110-2-2002",
      "chapter": "2",
      "section": "2-3",
      "section_title": "Condition Survey"
    }
  },
  {
    "id": "em2002_2-3_part2",
    "text": "[EM 1110-2-2002 \u00a72-3 Condition Survey]\nection perpendicular to the cracking. Individual cracks are also frequently referred to as isolated cracks. Several terms may be used to describe the direction that an individual or isolated crack runs. These terms include diagonal, longitudinal, transverse, vertical, and horizontal.\n\n1 All ACI references are listed with detailed information in Appendix A.\n\nFigure 2-1. Bug holes in a vertical wall\n\n| Table 2-1 Terms Associated with Visual Inspection of Concrete   | Table 2-1 Terms Associated with Visual Inspection of Concrete   |\n|-----------------------------------------------------------------|-----------------------------------------------------------------|\n| Construction faults                                             | Distortion or movement                                          |\n| Bug holes                                                       | Buckling                                                        |\n| Cold joints                                                     | Curling or warping                                              |\n| Exposed reinforcing steel                                       | Faulting                                                        |\n| Honeycombing                                                    | Settling                                                        |\n| Irregular surface                                               | Tilting                                                         |\n| Cracking                                                        |                                                                 |\n| Checking or crazing                                             | Erosion                                                         |\n| D-cracking                                                      | Abrasion                                                        |\n| Diagonal                                                        | Cavitation                                                      |\n| Hairline                                                        | Joint-sealant failure                                           |\n| Longitudinal                                                    | Seepage                                                         |\n| Map or pattern                                                  | Corrosion                                                       |\n| Random                                                          | Discoloration or staining                                       |\n| Transverse                                                      | Exudation                                                       |\n| Vertical                                                        | Efflorescence                                                   |\n| Horizontal                                                      | Incrustation                                                    |\n| Disintegration                                                  | Spalling                                                        |\n| Blistering                                                      | Popouts                                                         |\n| Chalking                                                        | Spall                                                           |\n| Delamination                                                    |                                                                 |\n| Dusting                                                         |                                                                 |\n| Peeling                                                         |                                                                 |\n| Scaling                                                         |                                                                 |\n| Weathering                                                      |                                                                 |",
    "meta": {
      "doc": "EM 1110-2-2002",
      "chapter": "2",
      "section": "2-3",
      "section_title": "Condition Survey"
    }
  },
  {
    "id": "em2002_2-3_part3",
    "text": "[EM 1110-2-2002 \u00a72-3 Condition Survey]\nPeeling                                                         |                                                                 |\n| Scaling                                                         |                                                                 |\n| Weathering                                                      |                                                                 |\n\n<!-- image -->\n\nFigure 2-2. Honeycombing and cold joint\n\n<!-- image -->\n\nFigure 2-3. Cold joint\n\n<!-- image -->\n\nFigure 2-4. Dusting on horizontal finished surface\n\n<!-- image -->\n\n(b) Depth of cracking. This category is selfexplanatory. The four categories generally used to describe crack depth are surface, shallow, deep, and through.\n\nFigure 2-5. Pattern cracking caused by restrained volume changes\n\n<!-- image -->\n\nFigure 2-6. Pattern cracking resulting from alkali-slice reaction\n\n<!-- image -->\n\n(c) Width of cracking. Three width ranges are used: fine (generally less than 1 mm (0.04 in.)); medium (between 1 and 2 mm (0.04 and 0.08 in.)); and wide (over 2 mm (0.08 in.)) (ACI 201.1R).\n\nFigure 2-7. Pattern cracking caused by alkalicarbonate reaction\n\n<!-- image -->\n\nFigure 2-8. D-cracking in a concrete pavement\n\n<!-- image -->\n\n(d) Current state of activity. The activity of the crack refers to the presence of the factor causing the cracking. The activity must be taken into account when selecting a repair method. Two categories exist: Active cracks are those for which the mechanism causing the cracking is still at work. If the crack is currently moving, regardless of why the crack formed initially or whether the forces that caused it to form are or are not still at work, it must be considered active. Also, any crack for which an exact cause cannot be determined should be considered active. Dormant cracks are those that are not currently moving or for which the movement is of such magnitude that a repair material will not be affected by the movement.\n\nFigure 2-9. Isolated cracks as a result of restraint in the direction perpendicular to the crack\n\n<!-- image -->\n\nFigure 2-10. Parallel individual cracking caused by freezing and thawing\n\n<!-- image -->\n\n(e) Physical state of concrete when cracking occurred. Cracks may be categorized according to whether cracking occurred before or after the concrete hardened. This classification is useful to describe cracking that occurs when the concrete is fresh: for example, plastic shrinkage cracks.",
    "meta": {
      "doc": "EM 1110-2-2002",
      "chapter": "2",
      "section": "2-3",
      "section_title": "Condition Survey"
    }
  },
  {
    "id": "em2002_2-3_part4",
    "text": "[EM 1110-2-2002 \u00a72-3 Condition Survey]\nrack\n\n<!-- image -->\n\nFigure 2-10. Parallel individual cracking caused by freezing and thawing\n\n<!-- image -->\n\n(e) Physical state of concrete when cracking occurred. Cracks may be categorized according to whether cracking occurred before or after the concrete hardened. This classification is useful to describe cracking that occurs when the concrete is fresh: for example, plastic shrinkage cracks.\n\n(f) Structural nature of the crack. Cracks may also be categorized as structural (caused by excessive live or dead loads) and nonstructural (caused by other means). A structural crack will usually be substantial in width, and the opening may tend to increase as a result of continuous loading and creep of the concrete. In general, it can be difficult to determine readily during a visual examination whether a crack is structural or nonstructural. Such a determination will frequently require an analysis by a structural engineer. Any significant isolated crack that is discovered during a visual examination should be referred to a structural engineer and should be considered as possibly structural in nature.\n\nFigure 2-11. Isolated crack caused by structural overload\n\n<!-- image -->\n\n(g) Combinations of descriptions. To describe cracking accurately, it will usually be necessary to use several terms from the various categories listed above. For example: (1) shallow, fine, dormant, pattern cracking that occurred in hardened concrete, (2) shallow, wide, dormant, isolated short cracks that occurred in fresh concrete, (3) through, active, transverse, isolated, diagonal cracks that occurred in hardened concrete.\n\n(3) Disintegration. Disintegration of concrete may be defined as the deterioration of the concrete into small fragments or particles resulting from any cause. Disintegration may be differentiated from spalling by the mass of the particles being removed from the main body of concrete. Disintegration is usually the loss of small particles and individual aggregate particles, while spalling is typically the loss of larger pieces of intact concrete. Disintegration may be the result of a variety of causes including aggressive-water attack, freezing and thawing, chemical attack, and poor construction practices. Disintegration resulting from several different causes is shown in Figures 2-12 through 2-15. As is shown in Table 2-1, a wide variety of terms are used to describe disintegration. These terms are defined in the Glossary. Two of the most frequently used terms to describe particular types of disintegration are scaling and dusting.\n\nFigure 2-12. Disintegration of concrete caused by exposure to aggressive water\n\n<!-- image -->\n\nFigure 2-13. Disintegration of concrete caused by exposure to acidic water\n\n<!-- image -->",
    "meta": {
      "doc": "EM 1110-2-2002",
      "chapter": "2",
      "section": "2-3",
      "section_title": "Condition Survey"
    }
  },
  {
    "id": "em2002_2-3_part5",
    "text": "[EM 1110-2-2002 \u00a72-3 Condition Survey]\na wide variety of terms are used to describe disintegration. These terms are defined in the Glossary. Two of the most frequently used terms to describe particular types of disintegration are scaling and dusting.\n\nFigure 2-12. Disintegration of concrete caused by exposure to aggressive water\n\n<!-- image -->\n\nFigure 2-13. Disintegration of concrete caused by exposure to acidic water\n\n<!-- image -->\n\n(a) Scaling. Scaling is the localized flaking or peeling away of the near-surface portion of the hardened concrete or mortar. Scaling is frequently a symptom of freezing and thawing damage. Degrees of concrete scaling may be defined as follows (ACI 201.1R). Light spalling is loss of surface mortar without exposure of coarse aggregate (Figure 2-16). Medium spalling is loss of surface mortar up to 5 to 10 mm (0.2 to 0.4 in.) in depth and exposure of coarse aggregate (Figure 2-17). Severe spalling is loss of surface mortar 5 to 10 mm (0.2 to 0.4 in.) in depth with some loss of mortar surrounding aggregate particles 10 to 20 mm (0.4 to 0.8 in.) in depth, so that aggregate is clearly exposed and stands out from the concrete (Figure 2-18). Very severe spalling is loss of coarse aggregate particles as well as surface mortar and surrounding aggregate, generally to a depth greater than 20 mm (0.8 in.) (Figure 2-19).\n\nFigure 2-14. Disintegration of concrete caused by sulfate attack\n\n<!-- image -->\n\nFigure 2-15. Disintegration at a monolith joint as a result of repeated cycles of freezing and thawing and barge impact\n\n<!-- image -->\n\n(b) Dusting. Dusting is the development of a powdered material at the surface of hardened concrete. Dusting will usually be noted on horizontal concrete surfaces that receive a great deal of traffic. Typically, dusting is a result of poor construction practice. For example, sprinkling water on a concrete surface during finishing will frequently result in dusting.\n\nFigure 2-16. Light scaling\n\n<!-- image -->\n\nFigure 2-17. Medium scaling\n\n<!-- image -->\n\nFigure 2-18. Severe scaling\n\n<!-- image -->\n\nFigure 2-19. Very severe scaling\n\n<!-- image -->\n\n(4) Distortion or movement. Distortion or movement, as the terms imply, is simply a change in alignment of the components of a structure. Typical examples would be differential movement between adjacent monoliths or the shifting of supported members on their supports. Review of historical data such as periodic inspection reports may be helpful in determining when movement first occurred and the apparent rate of movement.\n\n(5) Erosion. Erosion of concrete may be categorized as one of two general types, each of which has a distinct appearance.",
    "meta": {
      "doc": "EM 1110-2-2002",
      "chapter": "2",
      "section": "2-3",
      "section_title": "Condition Survey"
    }
  },
  {
    "id": "em2002_2-3_part6",
    "text": "[EM 1110-2-2002 \u00a72-3 Condition Survey]\nxamples would be differential movement between adjacent monoliths or the shifting of supported members on their supports. Review of historical data such as periodic inspection reports may be helpful in determining when movement first occurred and the apparent rate of movement.\n\n(5) Erosion. Erosion of concrete may be categorized as one of two general types, each of which has a distinct appearance.\n\n(a) Abrasion. Abrasion-erosion damage is caused by repeated rubbing and grinding of debris or equipment on a concrete surface. In hydraulic structures such as stilling basins, abrasion-erosion results from the effects of waterborne gravel, rock, or other debris being circulated over a concrete surface during construction or routine operation. Abrasion-erosion of this type is readily recognized by the smooth, well-worn appearance of the concrete (Figure 2-20).\n\n(b) Cavitation. Cavitation-erosion damage is caused by repeated impact forces caused by collapse of vapor bubbles in rapidly flowing water. The appearance of concrete damaged by cavitation-erosion is generally different from that damaged by abrasion-erosion. Instead of a smooth, worn appearance, the concrete will appear very rough and pitted (Figure 2-21). In severe cases, cavitation-erosion may remove large quantities of concrete and may endanger the structure. Usually, cavitationerosion occurs as a result of water velocities greater than 12.2 m/sec (40 ft/sec).\n\n(6) Joint sealant failure. Joint sealant materials are used to keep water out of joints and to prevent debris from entering joints and making them ineffective as the concrete expands. Typical failures will be seen as detachment of the sealant material from one or both sides of the joint or complete loss of the sealant material (Figures 2-22 and 2-23).\n\nFigure 2-20. Smooth, worn, abraded concrete surface caused by abrasion of waterborne debris\n\n<!-- image -->\n\nFigure 2-21. Rough, pitted concrete surface caused by cavitation\n\n<!-- image -->\n\n(7) Seepage. Seepage is defined in ACI 207.3R as 'the movement of water or other fluids through pores or interstices.' As shown in Table 2-1, the visual evidence of seepage could include, in addition to the presence of water or moisture, evidence of corrosion, discoloration, staining, exudations, efflorescence, and incrustations (Figures 2-24 through 2-28). (For definitions of these terms, see the Glossary, Appendix B). Although occurrences of this nature are quite common around hydraulic structures, they should be included in reports of visual inspections because the underlying cause may be significant. Seepage is another case in which review of historical data may be of benefit to determine whether rates are changing.\n\n<!-- image -->\n\nFigure 2-22. Deterioration of joint sealant\n\nFigure 2-23. Loss of joint sealant\n\n<!-- image -->\n\nFigure 2-24. Efflorescence\n\n<!-- image -->",
    "meta": {
      "doc": "EM 1110-2-2002",
      "chapter": "2",
      "section": "2-3",
      "section_title": "Condition Survey"
    }
  },
  {
    "id": "em2002_2-3_part7",
    "text": "[EM 1110-2-2002 \u00a72-3 Condition Survey]\ndraulic structures, they should be included in reports of visual inspections because the underlying cause may be significant. Seepage is another case in which review of historical data may be of benefit to determine whether rates are changing.\n\n<!-- image -->\n\nFigure 2-22. Deterioration of joint sealant\n\nFigure 2-23. Loss of joint sealant\n\n<!-- image -->\n\nFigure 2-24. Efflorescence\n\n<!-- image -->\n\n(8) Spalling. Spalling is defined as the development of fragments, usually in the shape of flakes, detached from a larger mass. As noted in paragraph 2-3 a (3), spalling differs from disintegration in that the material being lost from the mass is concrete and not individual aggregate particles that are lost as the binding matrix disintegrates. The distinction between these two symptoms is important in any attempt to relate symptoms to causes of concrete problems. Spalls can be categorized as follows:\n\n(a) Small spall. Not greater than 20 mm (0.8 in.) in depth nor greater than 150 mm (6 in.) in any dimension (Figure 2-29).\n\nFigure 2-25. Exudation\n\n<!-- image -->\n\nFigure 2-26. Incrustation\n\n<!-- image -->\n\n(b) Large spall. Deeper than 20 mm (0.8 in.) and greater than 150 mm (6 in.) in any dimension (Figure 2-30).\n\n(9) Special cases of spalling. Two special cases of spalling must be noted:\n\n(a) Popouts. Popouts appear as shallow, typically conical depressions in a concrete surface (Figure 2-31). Popouts may be the result of freezing of concrete that contains some unsatisfactory aggregate particles. Instead of general disintegration, popouts are formed as the water in saturated coarse aggregate particles near the surface freezes, expands, and pushes off the top of the aggregate particle and the superjacent layer of mortar, leaving shallow pits. Chert particles of low specific gravity, limestone containing clay, and shaly materials are well known for this behavior. Popouts are easily recognizable by the shape of the pit remaining in the surface and by a portion of the offending aggregate particle usually being visible in the hole (Bach and Isen 1968).\n\nFigure 2-27. Corrosion\n\n<!-- image -->\n\nFigure 2-28. Water seepage through joint\n\n<!-- image -->\n\nFigure 2-29. Small spall\n\n<!-- image -->\n\nFigure 2-30. Large spall\n\n<!-- image -->\n\n(b) Spalling caused by the corrosion of reinforcement. One of the most frequent causes of spalling is the corrosion of reinforcing steel or other noncorrosion-resistant embedded metal in concrete. During a visual examination of a structure, spalling caused by corrosion of reinforcement is usually an easy symptom to recognize since the corroded metal will be visible along with rust staining, and the diagnosis will be straightforward. Section 2-3 a (10) discusses locating the delamination that occurs before the corrosion progresses to the point that the concrete spalls.\n\nFigure 2-31. Popout\n\n<!-- image -->",
    "meta": {
      "doc": "EM 1110-2-2002",
      "chapter": "2",
      "section": "2-3",
      "section_title": "Condition Survey"
    }
  },
  {
    "id": "em2002_2-3_part8",
    "text": "[EM 1110-2-2002 \u00a72-3 Condition Survey]\nl examination of a structure, spalling caused by corrosion of reinforcement is usually an easy symptom to recognize since the corroded metal will be visible along with rust staining, and the diagnosis will be straightforward. Section 2-3 a (10) discusses locating the delamination that occurs before the corrosion progresses to the point that the concrete spalls.\n\nFigure 2-31. Popout\n\n<!-- image -->\n\n(10) Delamination. Reinforcing steel placed too near the surface or reinforcing steel exposed to chloride ions will corrode. The iron combines with the oxygen in water or air forming rust, or iron oxide, and a corresponding increase in volume up to eight times the original volume. The volume increase results in cracking over the reinforcing steel, followed by delamination along the mat of steel and eventually by spalling. This corrosion sometimes become evident early in the disruptive process when a rectangular pattern of cracking on the concrete surface can be traced to the presence of a reinforcing bar under each crack. Sounding of concrete with a hammer provides a low-cost, accurate method for identifying delaminated areas. Delaminated concrete sounds like a hollow 'puck' rather than the 'ping' of sound concrete. Boundaries of delaminations can easily be determined by sounding areas surrounding the first 'puck' until 'pings' are heard.\n\n(a) Hammer-sounding of large areas generally proves to be extremely time consuming. More productive methods are available for sounding horizontal surfaces. Chain dragging accomplishes the same result as hammersounding. As the chain is dragged across a concrete surface, a distinctly different sound is heard when it crosses over a delaminated area.\n\n(b) Infrared thermography is a useful method of detecting delaminations in bridge checks. This method is also used for other concrete components exposed to direct sunlight. The method works on the principle that as concrete heats and cools there is substantial thermal gradient within the concrete. Delaminations and other discontinuities interrupt the heat transfer through the concrete. These defects cause a higher surface temperature than that of the surrounding concrete during periods of heating, and a lower surface temperature than that of the surrounding concrete during periods of cooling. The equipment can record and identify areas of delaminations below the surface.\n\nb. Cracking survey . A crack survey is an examination of a concrete structure for the purpose of locating, marking, and identifying cracks and determining the relationship of the cracks with other destructive phenomena (ACI 207.3R). In most cases, cracking is the first symptom of concrete distress. Hence, a cracking survey is significant in evaluating the future serviceability of the structure. The first step in making a crack survey is to locate and mark the cracking and define it by type. The terms for and descriptions of cracks given in Section 2-3 should be used to describe any cracking that is found.",
    "meta": {
      "doc": "EM 1110-2-2002",
      "chapter": "2",
      "section": "2-3",
      "section_title": "Condition Survey"
    }
  },
  {
    "id": "em2002_2-3_part9",
