Repository: Pace200413/inspection-agent

## Overview

I built this project to explore how computer vision and retrieval-augmented generation can work together in a practical engineering workflow.

A user can upload a concrete inspection image or ask a question about concrete repair. A fine-tuned YOLOv8 model detects cracks, corrosion, and spalling. A LangGraph agent then searches a knowledge base built from **USACE EM 1110-2-2002**, grades the retrieved evidence, rewrites weak searches when necessary, and produces an answer with section-level citations.

When the manual does not support an answer, the system is designed to say that the available evidence is insufficient rather than inventing a recommendation.

File: data/chunks.json (part 2 of 22)
[
    "text": "[EM 1110-2-2002 \u00a72-3 Condition Survey]\nnomena (ACI 207.3R). In most cases, cracking is the first symptom of concrete distress. Hence, a cracking survey is significant in evaluating the future serviceability of the structure. The first step in making a crack survey is to locate and mark the cracking and define it by type. The terms for and descriptions of cracks given in Section 2-3 should be used to describe any cracking that is found.\n\n(1) Crack widths can be estimated using a clear comparator card having lines of specified width marked on the card. Crack widths can be measured to an accuracy of about 0.025 mm (0.001 in.) with a crack comparator, a hand-held microscope with a scale on the lens closest to the surface being viewed (Figure 2-32). Crack movement can be monitored with a crack measuring device. The crack monitor shown in Figure 2-33 gives a direct reading of crack displacement and rotation. It is important to make an initial reading when the monitor is attached because the monitor will not necessarily read zero after installation. If more accurate and detailed time histories are desired, a wide range of transducers and devices are available (EM 1110-2-4300).\n\nFigure 2-32. Comparator for measuring crack widths\n\n<!-- image -->\n\nFigure 2-33. Crack monitor\n\n<!-- image -->\n\n(2) If possible, the crack depth should be determined by observation of edges or insertion of a fine wire or feeler gauge; however, in most situations, the actual depth may be indeterminable without drilling or using other detection techniques such as the pulse-velocity method described in Section 2-6 c .\n\n(3) Conditions which may be associated with cracking either over portions of the length or for the entire length should be noted. These conditions may include seepage through the cracks, deposits from leaching or other sources, spalling of edges, differential movement (offsets), etc. Chemical analyses of the seepage water and the deposits may be desirable.\n\n(4) It may be worthwhile to repeat the survey under various loading conditions when change in crack width is suspected. Furthermore, tapping of surfaces with a hammer may detect shallow cracking beneath and parallel to the surface. A hollow sound generally indicates that such cracking is likely even though it cannot be seen. See Section 2-3 a (10) for additional discussion on sounding to detect delamination.\n\n- c. Surface mapping.\n\n(1) Surface mapping is a parallel procedure to a cracking survey in which deterioration of the surface concrete is located and described. Surface mapping may be accomplished by use of detailed drawings, photographs, movies, or video tapes. Items most often identified and mapped include: cracking, spalling, scaling, popouts, honeycombing, exudation, distortion, unusual discoloration, erosion, cavitation, seepage, conditions of joints and joint materials, corrosion of reinforcement (if exposed), and soundness of surface concrete. A list of items recommended for use in a surface mapping by hand is as follows (ACI 207.3R):",
    "meta": {
      "doc": "EM 1110-2-2002",
      "chapter": "2",
      "section": "2-3",
      "section_title": "Condition Survey"
    }
  },
  {
    "id": "em2002_2-3_part10",
    "text": "[EM 1110-2-2002 \u00a72-3 Condition Survey]\nvideo tapes. Items most often identified and mapped include: cracking, spalling, scaling, popouts, honeycombing, exudation, distortion, unusual discoloration, erosion, cavitation, seepage, conditions of joints and joint materials, corrosion of reinforcement (if exposed), and soundness of surface concrete. A list of items recommended for use in a surface mapping by hand is as follows (ACI 207.3R):\n\n- (a) Structure drawings, if available.\n- (b) Clipboard and paper or field book.\n- (c) Tape measure, 15 to 30 m (50 to 100 ft).\n- (d) Ruler graduated in 1/16 in. or 1 mm.\n- (e) Feeler gauge.\n- (f) Pocket comparator or hand microscope.\n- (g) Knife.\n- (h) Hammer, 1 kg (2 lb).\n- (i) Fine wire (not too flexible).\n- (j) String.\n- (k) Flashlight or lantern.\n- (l) Camera with flash and assortment of lenses.\n- (m) Assortment of film, color and high speed.\n\n(2) Mapping should begin at one end of the structure and proceed in a systematic manner until all surfaces are mapped. Both external and internal surfaces should be mapped if access is possible. Use of three-dimensional (3-D) isometric drawings showing offsets or distortion of structural features is occasionally desirable. Areas of significant distress should be photographed for later reference. A familiar object or scale should be placed in the area to show the relative size of the feature being photographed. It is important to describe each condition mapped in clear, concise detail and to avoid generalizations unless reference is being made to conditions previously detailed in other areas. Profiles are advantageous for showing the depth of erosion.\n\nd. Joint survey. A joint survey is a visual inspection of the joints in a structure to determine their condition. Expansion, contraction, and construction joints should be located and described and their existing condition noted. Opened or displaced joints (surface offsets) should be checked for movement if appropriate; various loading conditions should be considered when measurements of joints are taken. All joints should be checked for defects; for example, spalling or D-cracking, chemical attack, evidence of seepage, emission of solids, etc. Conditions of joint filler, if present, should be examined.\n\ne. Core drilling. Core drilling to recover concrete for laboratory analysis or testing is the best method of obtaining information on the condition of concrete within a structure. However, since core drilling is expensive, it should only be considered when sampling and testing of interior concrete is deemed necessary.\n\n(1) The presence of abnormal conditions of the concrete at exposed surfaces may suggest questionable quality or a change in the physical or chemical properties of the concrete. These conditions may include scaling, leaching, and pattern cracking. When such observations are made, core drilling to examine and sample the hardened concrete may be necessary.",
    "meta": {
      "doc": "EM 1110-2-2002",
      "chapter": "2",
      "section": "2-3",
      "section_title": "Condition Survey"
    }
  },
  {
    "id": "em2002_2-3_part11",
    "text": "[EM 1110-2-2002 \u00a72-3 Condition Survey]\ng of interior concrete is deemed necessary.\n\n(1) The presence of abnormal conditions of the concrete at exposed surfaces may suggest questionable quality or a change in the physical or chemical properties of the concrete. These conditions may include scaling, leaching, and pattern cracking. When such observations are made, core drilling to examine and sample the hardened concrete may be necessary.\n\n(2) Depth of cores will vary depending upon intended use and type of structure. The minimum depth of sampling concrete in massive structures should be 2 ft in accordance with Concrete Research Division (CRD)C 26 1 and American Society for Testing and Materials (ASTM) C 823 2 . The core samples should be sufficient in number and size to permit appropriate laboratory examination and testing. For compressive strength, static or dynamic modulus of elasticity, the diameter of the core should not be less than three times the nominal maximum size of aggregate. For 150-mm (6-in.) maximum size aggregate concrete, 200or 250-mm (8- or 10-in.)-diam cores are generally drilled because of cost, handling, and laboratory testing machine capabilities. Warning should be given against taking NX size 54-mm\n\n1 All CRD-C designations are from U.S. Army Engineer Waterways Experiment Station (USAEWES). 1949 (Aug). Handbook for Concrete and Cement , with quarterly supplements, Vicksburg, MS.\n\n2 All ASTM test methods cited are from the Annual Book of ASTM Standards (ASTM Annual).\n\n(2-1/8-in.)-diam cores in concrete. When 50- to 150-mm (2- to 6-in.) maximum size aggregate concrete is cored, an NX size core will generally be recovered in short pieces or broken core. The reason for breakage is that there is simply little mortar bonding the concrete across the diameter of the core. Thus, the drilling action can easily break the core. When drilling in poor-quality concrete with any size core barrel, the material generally comes out as rubble.\n\n(3) Core samples must be properly identified and oriented with permanent markings on the material itself when feasible. Location of borings must be accurately described and marked on photographs or drawings. Cores should be logged by methods similar to those used for geological subsurface exploration. Logs should show, in addition to general information on the hole, conditions at the surface, depth of obvious deterioration, fractures and conditions of fractured surfaces, unusual deposits, coloring or staining, distribution and size of voids, locations of observed construction joints, and contact with the foundation or other surface (ACI 207.3R). The concrete should be wrapped and sealed as may be appropriate to preserve the moisture content representative of the structure at the time of sampling and should be packed so as to be properly protected from freezing or damage in transit or storage, especially if the concrete is very weak. Figure 2-34 illustrates a typical log for a concrete core recovered during a condition survey.",
    "meta": {
      "doc": "EM 1110-2-2002",
      "chapter": "2",
      "section": "2-3",
      "section_title": "Condition Survey"
    }
  },
  {
    "id": "em2002_2-3_part12",
    "text": "[EM 1110-2-2002 \u00a72-3 Condition Survey]\nACI 207.3R). The concrete should be wrapped and sealed as may be appropriate to preserve the moisture content representative of the structure at the time of sampling and should be packed so as to be properly protected from freezing or damage in transit or storage, especially if the concrete is very weak. Figure 2-34 illustrates a typical log for a concrete core recovered during a condition survey.\n\n(4) When drill hole coring is not practical or core recovery is poor, a viewing system such as a borehole camera, bore hole television, or borehole televiewer may be used for evaluating the interior concrete conditions. A description and information on the availability of these borehole viewing systems can be found in EP 1110-1-10. Evaluation of distress in massive concrete structures may be desirable to determine in situ stress conditions. ACI 207.3R is an excellent guide to determining existing stress conditions in the structure.",
    "meta": {
      "doc": "EM 1110-2-2002",
      "chapter": "2",
      "section": "2-3",
      "section_title": "Condition Survey"
    }
  },
  {
    "id": "em2002_2-4_part0",
    "text": "[EM 1110-2-2002 \u00a72-4 Underwater Inspection]\nA variety of procedures and equipment for conducting underwater surveys are available (Popovics and McDonald 1989). Included are several nondestructive techniques which can be used in dark or turbid conditions that preclude visual inspection. Some techniques originally developed for other purposes have been adapted for application in underwater inspections. Prior to an underwater survey, it is sometimes necessary for the surface of the structure to be cleaned. A number of procedures and devices for underwater cleaning of civil works structures are described by Keeney (1987).\n\na. Visual inspection by divers . Underwater surveys by divers are usually either scuba or surface-supplied diving operations. Basic scuba diving equipment is an oxygen tank, typically weighing about 34 kg (75 lb) which is carried by the diver. Surface-supplied diving, where the air supply is provided from the surface or shore, is a more elaborate operation in terms of equipment, safety concerns, diver skills, etc., especially when the diver approaches maximum allowable depths. Diver equipment for surface-supplied diving includes air compressors, helmets, weighted shoes, air supply lines, breastplates, etc., which can weigh as much as 90 kg (200 lb). The free-swimming scuba diver has more flexibility and maneuverability than the surface-supplied diver. However, he cannot dive as deep or stay underwater as long as a surface-supplied diver.\n\n(1) Advantages. Underwater inspections performed by divers offer a number of advantages: they are (a) applicable to a wide variety of structures; (b) flexible inspection procedures; (c) simple (especially the scuba diver in shallow-water applications); and in most cases, (d) relatively inexpensive. Also, a variety of commercially available instruments for testing concrete above water have been modified for underwater use by divers. These instruments include a rebound hammer to provide data on concrete surface hardness, a magnetic reinforcing steel locator to locate and measure the amount of concrete cover over the reinforcement, and direct and indirect ultrasonic pulse-velocity systems which can be used to determine the general condition of concrete based on sound velocity measurements (Smith 1987).\n\n(2) Limitations. Limitations on diver inspections include the regulations (Engineer Manual 385-1-1) that restrict the allowable depths and durations of dives and the number of repeat dives in a given period. Also, in turbid water a diver's visibility may be reduced to only a few inches, or in extreme cases, a diver may be limited to a tactile inspection. Also, cold climates tend to reduce the diver's ability to perform at normal levels. In any case, a diver's visual, auditory, tactile, and spatial perceptions are different underwater from what they are in air. Therefore, he is susceptible to making errors in observations and recording data.\n\nFigure 2-34. Typical information included on a drill log for concrete core\n\n<!-- image -->",
    "meta": {
      "doc": "EM 1110-2-2002",
      "chapter": "2",
      "section": "2-4",
      "section_title": "Underwater Inspection"
    }
  },
  {
    "id": "em2002_2-4_part1",
    "text": "[EM 1110-2-2002 \u00a72-4 Underwater Inspection]\ntile inspection. Also, cold climates tend to reduce the diver's ability to perform at normal levels. In any case, a diver's visual, auditory, tactile, and spatial perceptions are different underwater from what they are in air. Therefore, he is susceptible to making errors in observations and recording data.\n\nFigure 2-34. Typical information included on a drill log for concrete core\n\n<!-- image -->\n\nb. Manned and unmanned underwater vehicles .\n\n(1) Underwater vehicles can be thought of as platformed, underwater camera systems with manipulator and propulsion systems. They consist of a video unit, a power source for propulsion, vehicle controllers (referred to as 'joysticks'), and display monitor. Available accessories which allow the vehicles to be more functional include angle lens, lighting components, instrumentations for analyses, attachments for grasping, and a variety of other capabilities.\n\n(2) There are five categories of manned underwater vehicles: (a) untethered, (b) tethered, (c) diver lockout, (d) observation/work bells, and (e) atmospheric diving suits. All are operated by a person inside, have viewports, are dry inside the pressure hull(s), and have some degree of mobility.\n\n(3) There are six types of unmanned underwater vehicles: (a) tethered, free swimming, (b) towed, midwater, (c) towed, bottom-reliant, (d) bottom-crawling, (e) structurally reliant, and (f) untethered (Busby Associates, Inc. 1987). These remotely operated vehicles (ROV's) are primarily distinguished by their power source. All include a TV camera to provide real-time or slow-scan viewing, and all have some degree of mobility. They are controlled from the surface via operatorobserved video systems. Joysticks are used to control propulsion and manipulation of the ROV and accessory equipment. Exceptions are the untethered types of ROV's which are self-propelled and operated without any connection to the surface. Most ROV's are capable of accommodating various attachments for grasping, cleaning, and performing other inspection chores. Specially designed ROV's can accommodate and operate nondestructive testing equipment.\n\n(4) Underwater vehicles can compensate for the limitations inherent in diver systems because they can function at extreme depths, remain underwater for long durations, and repeatedly perform the same mission without sacrifice in quality. Also, they can be operated in environments where water temperatures, currents, and tidal conditions preclude the use of divers.",
    "meta": {
      "doc": "EM 1110-2-2002",
      "chapter": "2",
      "section": "2-4",
      "section_title": "Underwater Inspection"
    }
  },
  {
    "id": "em2002_2-4_part2",
    "text": "[EM 1110-2-2002 \u00a72-4 Underwater Inspection]\nnondestructive testing equipment.\n\n(4) Underwater vehicles can compensate for the limitations inherent in diver systems because they can function at extreme depths, remain underwater for long durations, and repeatedly perform the same mission without sacrifice in quality. Also, they can be operated in environments where water temperatures, currents, and tidal conditions preclude the use of divers.\n\n(5) Manned underwater vehicles are usually large and bulky systems which require significant operational support. Therefore, they are used less frequently than the smaller unmanned ROV's. Although the dependability of ROV's has steadily increased, some limitations remain. Most ROV systems provide two-dimensional (2-D) views only and, therefore, may not project the full extent of any defects. Murky water limits the effectiveness of ROV systems. In some situations, it may be difficult to determine the exact orientation or position of the ROV, thus impeding accurate identification of an area being observed (U.S. Dept. of Transportation 1989). Also, ROV's do not possess the maneuverability offered by divers. As a result, controlling the ROV in 'tight' areas and in swift currents is difficult and can result in entanglement of the umbilical (REMR Technical Note CS-ES-2.6 (USAEWES 1985a)).\n\n(6) Underwater vehicles are being increasingly accepted as a viable means to effectively perform underwater surveys in practically all instances where traditional diver systems are normally used. Manned underwater vehicles have been used in the inspection of stilling basins, in direct support of divers, and in support of personnel maintaining and repairing wellheads. Applications of ROV's include inspection of dams, breakwaters, jetties, concrete platforms, pipelines, sewers, mine shafts, ship hulls, etc. (Busby Associates, Inc. 1987). They have also been used in leak detection and structure cleaning.\n\n- c. Photography systems.\n\n(1) Photography systems used in underwater inspection include still-photography equipment, video recording systems, video imaging systems, and any accessories.\n\n(2) Still-photographic equipment includes cameras, film, and lighting. Most above-water cameras ranging from the 'instamatic' type to sophisticated 35-mm cameras can be used underwater in waterproof cases (U.S. Dept. of Transportation 1989). There are also waterproof 35-mm cameras designed specifically for underwater photography (REMR Technical Note CS-ES3.2 (USAEWES 1985b)). These cameras usually include specially equipped lens and electronic flashes to compensate for the underwater environment. Most film, color and black and white, can be used in underwater photography if ample lighting is provided. High-speed film that compensates for inherent difficulties in underwater photography is available.",
    "meta": {
      "doc": "EM 1110-2-2002",
      "chapter": "2",
      "section": "2-4",
      "section_title": "Underwater Inspection"
    }
  },
  {
    "id": "em2002_2-4_part3",
    "text": "[EM 1110-2-2002 \u00a72-4 Underwater Inspection]\nunderwater photography (REMR Technical Note CS-ES3.2 (USAEWES 1985b)). These cameras usually include specially equipped lens and electronic flashes to compensate for the underwater environment. Most film, color and black and white, can be used in underwater photography if ample lighting is provided. High-speed film that compensates for inherent difficulties in underwater photography is available.\n\n(3) Underwater video equipment has improved dramatically in recent years (REMR Technical Note CS-ES2.6 (USAEWES 1985a)). Video cameras can be used with an umbilical cable to the surface for real-time viewing on a monitor or for recording. Compact camerarecorder systems in waterproof housings can be used with or without the umbilical to the surface. These video systems can be configured to provide on-screen titles and clock, as well as narration by a diver and surface observer.\n\n(4) Video systems can provide pictorial representations of existing conditions, transmit visual data to topside personnel for analysis and interpretation, and provide a permanent record of the inspection process. Visual recordings can be used to monitor the performance of a structure with time. Additionally, video systems can penetrate turbid areas where the human eye cannot see. Video systems are typically used concurrently with divers and underwater vehicles.\n\nd. High-resolution acoustic mapping system .\n\n(1) Erosion and faulting of submerged surfaces have always been difficult to accurately map. To see into depressions and close to vertical surfaces requires a narrow beam. Also, there is a need to record exactly where a mapping system is located at any instant so that defects may be precisely located and continuity maintained in repeat surveys. These capabilities are provided by the high-resolution acoustic mapping system developed through a joint research and development effort between the U.S. Army Corps of Engineers and the U.S. Bureau of Reclamation (Thornton 1985 and Thornton and Alexander 1987).\n\n(2) The system can be broken into three main components: the acoustic subsystem, a positioning subsystem, and a compute-and-record subsystem. The acoustic subsystem consists of a boat-mounted transducer array and the signal processing electronics. During a survey, each transducer generates acoustic signals which are reflected from the bottom surface and received at the transducer array. The time of flight for the acoustic signal from the transducer to the bottom surface and back is output to a computer. The computer calculates the elevation of the bottom surface from this information, and the basic data are recorded on magnetic disks.",
    "meta": {
      "doc": "EM 1110-2-2002",
      "chapter": "2",
      "section": "2-4",
      "section_title": "Underwater Inspection"
    }
  },
  {
    "id": "em2002_2-4_part4",
    "text": "[EM 1110-2-2002 \u00a72-4 Underwater Inspection]\nnics. During a survey, each transducer generates acoustic signals which are reflected from the bottom surface and received at the transducer array. The time of flight for the acoustic signal from the transducer to the bottom surface and back is output to a computer. The computer calculates the elevation of the bottom surface from this information, and the basic data are recorded on magnetic disks.\n\n(3) The lateral positioning subsystem consists of a sonic transmitter on the boat and two or more transponders in the water at known or surveyed locations. As each transponder receives the sonic pulse from the transmitter, it radios the time of detection of the survey boat. The position of the boat is calculated from this information and displayed by an onboard computer. The network can be easily reestablished, making it possible to return the survey boat and transducer array bar to a specific location.\n\n(4) The compute-and-record subsystem provides for computer-controlled operation of the system and for processing, display, and storage of data. Survey results are in the form of real-time strip charts showing the absolute relief for each run, 3-D surface relief plots showing composite data from all the survey runs in a given area, contour maps selected areas, and printouts of the individual data points.\n\n(5) The high-resolution acoustic mapping system is designed to operate in water depths of 1.5 m to 12 m (5 to 40 ft) and produce accuracies of \u00b1 50 mm (2 in.) vertically and \u00b1 0.3 m (1 ft) laterally. The major limitation of the system is that it can be used only in relatively calm water. Wave action causing a roll angle of more than 5 deg will automatically shut down the system.\n\n(6) To date, the primary application of this system has been in rapid and accurate surveying of erosion damage in stilling basins. The system has been successfully used at a number of BuRec and Corps of Engineers (CE) dams including Folsom, Pine Flat, Ice Harbor, Locks and Dams 25 and 26 (Miss. River), Lookout Point, and Dexter.\n\ne. Side-scan sonar .",
    "meta": {
      "doc": "EM 1110-2-2002",
      "chapter": "2",
      "section": "2-4",
      "section_title": "Underwater Inspection"
    }
  },
  {
    "id": "em2002_2-4_part5",
    "text": "[EM 1110-2-2002 \u00a72-4 Underwater Inspection]\n5 deg will automatically shut down the system.\n\n(6) To date, the primary application of this system has been in rapid and accurate surveying of erosion damage in stilling basins. The system has been successfully used at a number of BuRec and Corps of Engineers (CE) dams including Folsom, Pine Flat, Ice Harbor, Locks and Dams 25 and 26 (Miss. River), Lookout Point, and Dexter.\n\ne. Side-scan sonar .\n\n(1) The side-scan sonar, which evolved from the echo sounding depth finders developed during World War II, basically consists of a pair of transducers mounted in a waterproof housing referred to as a 'fish,' a graphic chart-recorder set up for signal transmission and processing, and tow cable which connects the 'fish' and recorder. The system directs sound waves at a target surface. The reflected signals are received by the transducers and transmitted to the chart-recorder as plotted images. The recorded image, called a sonograph, is characterized by various shades of darkened areas, or shadows, on the chart. Characteristics of the reflecting surface are indicated by the intensity of the reflected signals. Steel will reflect a more intense signal and produce a darker shaded area than wood, and gravel will reflect a more intense signal than sand. Acoustic shadows, shades of white, are projected directly behind the reflecting surface. The width of these shadows and the position of the object relative to the towfish are used to calculate the height of the object (Morang 1987).\n\n(2) Electronic advances in the side-scan sonar have broadened its potential applications to include underwater surveying. In the normal position, the system looks at vertical surfaces. However, it can be configured to look downward at horizontal surfaces in a manner similar to that of the high-resolution acoustic mapping system. The side-scan sonar is known for its photograph-like image. Current commercial side-scan sonar systems are available with microprocessors and advanced electronic features (built in or as accessory components) to print sonographs corrected for slant-range and true bottom distances (Clausner and Pope 1988).\n\n(3) Side-scan sonar has proven useful in surveys of breakwaters, jetties, groins, port structures, and inland waterway facilities such as lock and dams. It has proven especially effective in examing the toe portion of rubble structures for scour and displacement of armor units (Kucharski and Clausner 1990). The ability of sonar to penetrate waters too turbid or dangerous for visual or optical inspection makes it the only effective means of inspecting many coastal structures.\n\nf. Radar .",
    "meta": {
      "doc": "EM 1110-2-2002",
      "chapter": "2",
      "section": "2-4",
      "section_title": "Underwater Inspection"
    }
  },
  {
    "id": "em2002_2-4_part6",
    "text": "[EM 1110-2-2002 \u00a72-4 Underwater Inspection]\nctures, and inland waterway facilities such as lock and dams. It has proven especially effective in examing the toe portion of rubble structures for scour and displacement of armor units (Kucharski and Clausner 1990). The ability of sonar to penetrate waters too turbid or dangerous for visual or optical inspection makes it the only effective means of inspecting many coastal structures.\n\nf. Radar .\n\n(1) Radar and acoustics work in a similar manner, except radar uses an electromagnetic signal which travels very fast compared to the relatively slow mechanical wave used in acoustics. In both cases, the time of arrival (TOA) is measured and a predetermined calibration velocity is used to calculate the depth of the reflecting interface. The two main factors that influence radar signals are electrical conductivity and dielectric constant of the material (Alongi, Cantor, Kneeter, and Alongi 1982 and Morey 1974). The conductivity controls the loss of energy and, therefore, the penetration depth. The dielectric constant determines the propagation velocity.\n\n(2) The resistivity (reciprocal of conductivity) of concrete structures varies considerably in the dry, and the presence of water further complicates the measurement. Therefore, those who have a need for this type of underwater survey should contact one or more of the sources referenced for assistance in determining the proper measurement system for a given application.\n\ng. Ultrasonic pulse velocity.\n\n(1) Ultrasonic pulse velocity provides a nondestructive method for evaluating structures by measuring the time of travel of acoustic pulses of energy through a material of known thickness (Thornton and Alexander 1987). Piezoelectric transducers, housed in metal casings and excited by high-impulse voltages, transmit and receive the acoustic pulses. An oscilloscope configured in the system measures time and displays the acoustic waves. Dividing the length of the travel path by the travel time yields the pulse velocity, which is proportioned to the dynamic modulus of elasticity of the material. Velocity measurements through materials of good quality usually result in high velocities and signal strengths, while materials of poor quality usually exhibit decreased velocities and weak signals. For example, good quality, continuous concrete produces velocities in the range of 3,700 to 4,600 mps (12,000 to 15,000 fps); poor quality or deteriorated concrete, 2,400 to 3,000 mps (8,000 to 10,000 fps).",
    "meta": {
      "doc": "EM 1110-2-2002",
      "chapter": "2",
      "section": "2-4",
      "section_title": "Underwater Inspection"
    }
  },
  {
    "id": "em2002_2-4_part7",
    "text": "[EM 1110-2-2002 \u00a72-4 Underwater Inspection]\nity measurements through materials of good quality usually result in high velocities and signal strengths, while materials of poor quality usually exhibit decreased velocities and weak signals. For example, good quality, continuous concrete produces velocities in the range of 3,700 to 4,600 mps (12,000 to 15,000 fps); poor quality or deteriorated concrete, 2,400 to 3,000 mps (8,000 to 10,000 fps).\n\n(2) The pulse-velocity method has provided reliable in situ delineations of the extent and severity of cracks, areas of deterioration, and general assessments of the condition of concrete structures for many years. The equipment can penetrate approximately 91 m (300 ft) of continuous concrete with the aid of amplifiers, is easily portable, and has a high data acquisition-to-cost ratio. Although most applications of the pulse-velocity method have been under dry conditions, the transducers can be waterproofed for underwater surveys.\n\nh. Ultrasonic pulse-echo system .\n\n(1) A new improved prototype ultrasonic pulse-echo (UPE) system for evaluating concrete has been developed by the U.S. Army Engineer Waterways Experiment Station (CEWES). The new system (Alexander and Thornton 1988 and Thornton and Alexander 1987) uses piezoelectric crystals to generate and detect signals and the accurate time base of an oscilloscope to measure the TOA of a longitudinal ultrasonic pulse in concrete.\n\n(2) Tests have shown that the system is capable of delineating sound concrete, concrete of questionable quality, and deteriorated concrete, as well as delaminations, voids, reinforcing steel, and other objects within concrete. Also, the system can be used to determine the thickness of a concrete section in which only one surface is accessible. The system will work on vertical or horizontal surfaces. However, the present system is limited to a thickness of about 0.5 m (1.5 ft). For maximum use of this system, the operator should have had considerable experience using the system and interpreting the results.\n\n(3) The system, which was originally developed to operate in a dry environment, was adapted for use in water to determine the condition of a reinforced concrete sea wall at a large marina (Thornton and Alexander 1988).\n\ni. Sonic pulse-echo technique for piles .",
    "meta": {
      "doc": "EM 1110-2-2002",
      "chapter": "2",
      "section": "2-4",
      "section_title": "Underwater Inspection"
    }
  },
  {
    "id": "em2002_2-4_part8",
    "text": "[EM 1110-2-2002 \u00a72-4 Underwater Inspection]\nft). For maximum use of this system, the operator should have had considerable experience using the system and interpreting the results.\n\n(3) The system, which was originally developed to operate in a dry environment, was adapted for use in water to determine the condition of a reinforced concrete sea wall at a large marina (Thornton and Alexander 1988).\n\ni. Sonic pulse-echo technique for piles .\n\n(1) A sonic pulse-echo technique for determining the length of concrete and timber piles in dry soil or underwater has been developed at WES (Alexander 1980). Sonic energy is introduced into the accessible end of the pile with a hammer. If the pulse length generated by the hammer is less than round-trip echo time in the pile, then the TOA can be measured with the accurate time base of an oscilloscope. With a digital oscilloscope, the signal can be recorded on magnetic disc and the signal entered into the computer for added signal processing. If the length, mass, and hardness of the head of the hammer is such that the hammer generates energy in the frequency range that corresponds to the longitudinal resonant frequency of the pile, then the frequency can be measured with a spectrum analyzer.\n\n(2) In addition to determining pile lengths to depths of tens of feet, this system can also detect breaks in a pile. Because the surrounding soil dissipates the energy from the hammer, the length-to-diameter ratio of the pile should be greater than 5 and less than 30. To date, work has been limited only to those applications where the impact end of the pile was above water.",
    "meta": {
      "doc": "EM 1110-2-2002",
      "chapter": "2",
      "section": "2-4",
      "section_title": "Underwater Inspection"
    }
  },
  {
    "id": "em2002_2-5_part0",
    "text": "[EM 1110-2-2002 \u00a72-5 Laboratory Investigations]\nOnce samples of concrete have been obtained, whether by coring or other means, they should be examined in a qualified laboratory. In general, the examination should include petrographic, chemical, or physical tests. Each of these examinations is described in this paragraph.\n\na. Petrographic examination . Petrographic examination is the application of petrography, a branch of geology concerned with the description and classification of rocks, to the examination of hardened concrete, a synthetic sedimentary rock. Petrographic examination may include visual inspection of the samples, visual inspection at various levels of magnification using appropriate microscopes, X-ray diffraction analysis, differential thermal analysis, X-ray emission techniques, and thin section analysis. Petrographic techniques may be expected to provide information on the following (ACI 207.3R): (1) condition of the aggregate; (2) pronounced cement-aggregate reactions; (3) deterioration of aggregate particles in place; (4) denseness of cement paste; (5) homogeneity of the concrete; (6) occurrence of settlement and bleeding of fresh concrete; (7) depth and extent of carbonation; (8) occurrence and distribution of fractures; (9) characteristics and distribution of voids; and (10) presence of contaminating substances. Petrographic examination of hardened concrete should be performed in accordance with ASTM C 856 (CRD-C 57) by a person qualified by education and experience so that proper interpretation of test results can be made.\n\nb. Chemical analysis. Chemical analysis of hardened concrete or of selected portions (paste, mortar, aggregate, reaction products, etc.) may be used to estimate the cement content, original water-cement ratio, and the presence and amount of chloride and other admixtures.\n\nc. Physical analysis . The following physical and mechanical tests are generally performed on concrete cores:\n\n- (1) Density.\n- (2) Compressive strength.\n- (3) Modulus of elasticity.\n- (4) Poisson's ratio.\n- (5) Pulse velocity.\n\n(6) Direct shear strength of concrete bonded to foundation rock.\n\n(7) Friction sliding of concrete on foundation rock.\n\n(8) Resistance of concrete to deterioration caused by freezing and thawing.\n\n(9) Air content and parameters of the air-void system.\n\nTesting core samples for compressive strength and tensile strength should follow the method specified in ASTM C 42 (CRD-C 27).",
    "meta": {
      "doc": "EM 1110-2-2002",
      "chapter": "2",
      "section": "2-5",
      "section_title": "Laboratory Investigations"
    }
  },
  {
    "id": "em2002_2-6_part0",
