Repository: Pace200413/inspection-agent

## Overview

I built this project to explore how computer vision and retrieval-augmented generation can work together in a practical engineering workflow.

A user can upload a concrete inspection image or ask a question about concrete repair. A fine-tuned YOLOv8 model detects cracks, corrosion, and spalling. A LangGraph agent then searches a knowledge base built from **USACE EM 1110-2-2002**, grades the retrieved evidence, rewrites weak searches when necessary, and produces an answer with section-level citations.

When the manual does not support an answer, the system is designed to say that the available evidence is insufficient rather than inventing a recommendation.

File: data/chunks.json (part 3 of 22)
[
    "text": "[EM 1110-2-2002 \u00a72-6 Nondestructive Testing]\nThe purpose of NDT is to determine the various relative properties of concrete such as strength, modulus of elasticity, homogeneity, and integrity, as well as conditions of strain and stress, without damaging the structure. Selection of the most applicable method or methods of testing will require good judgment based on the information needed, size and nature of the project, site conditions and risk to the structure (ACI 207.3R). Proper utilization of NDT requires a 'toolbox' of techniques and someone with the expertise to know the proper tool to use in the various circumstances. In this paragraph, the commonly used nondestructive testing techniques for evaluating in situ concrete will be discussed. Malhotra (1976), Thornton and Alexander (1987), and Alexander (1993) provide additional information on NDT techniques. Also, recent advances in nondestructive testing of concrete are summarized by Carino (1992). Test methods are classified into those used to assess in-place strength and those used to locate hidden defects. In the first category, recent developments are presented on the pullout test, the breakoff test, the torque test, the pulloff test, and the maturity method. In the second category, a review is presented of infrared thermography, ground penetrating radar, and several methods based upon stress wave propagation. The principles of the methods, their advantages, and their inherent limitations are discussed. Where appropriate, requirements of relevant ASTM standards are discussed.\n\n- a. Rebound number (hammer) .\n- (1) Description.\n\n(a) The rebound number is obtained by the use of a hammer that consists of a steel mass and a tension spring in a tubular frame (Figure 2-35). When the plunger of the hammer is pushed against the surface of the concrete, the steel mass is retracted and the spring is compressed. When the mass is completely retracted, the spring is automatically released and the mass is driven against the plunger, which impacts the concrete and rebounds. The rebound distance is indicated by a pointer on a scale that is usually graduated from 0 to 100. The rebound readings are termed R-values. Determination of R-values is outlined in the manual supplied by the hammer manufacturer.\n\nFigure 2-35. Rebound hammer\n\n<!-- image -->\n\nR-values indicate the coefficient of restitution of the concrete; the values increase with the 'strength' of the concrete.\n\n(b) Most hammers come with a calibration chart, showing a purported relationship between compressive strength of concrete and rebound readings. However, rather than placing confidence in such a chart, users should develop their own relations for each concrete mixture and each rebound hammer.\n\n(2) Applications. Rebound numbers may be used to estimate the uniformity and quality of concrete. The test method is covered in ASTM C 805 (CRD-C 22).",
    "meta": {
      "doc": "EM 1110-2-2002",
      "chapter": "2",
      "section": "2-6",
      "section_title": "Nondestructive Testing"
    }
  },
  {
    "id": "em2002_2-6_part1",
    "text": "[EM 1110-2-2002 \u00a72-6 Nondestructive Testing]\nrt, showing a purported relationship between compressive strength of concrete and rebound readings. However, rather than placing confidence in such a chart, users should develop their own relations for each concrete mixture and each rebound hammer.\n\n(2) Applications. Rebound numbers may be used to estimate the uniformity and quality of concrete. The test method is covered in ASTM C 805 (CRD-C 22).\n\n(3) Advantages. The rebound hammer is a simple and quick method for NDT of concrete in place. The equipment is inexpensive and can be operated by field personnel with a limited amount of instruction. The rebound hammer is very useful in assessing the general quality of concrete and for locating areas of poor quality concrete. A large number of measurements can be rapidly taken so that large exposed areas of concrete can be mapped within a few hours.\n\n(4) Limitations. The rebound method is a rather imprecise test and does not provide a reliable prediction of the strength of concrete. Rebound measurements on in situ concrete are affected by (a) smoothness of the concrete surface; (b) moisture content of the concrete; (c) type of coarse aggregate; (d) size, shape, and rigidity of specimen (e.g., a thick wall or beam); and (e) carbonation of the concrete surface.\n\n- b. Penetration resistance (probe) .\n- (1) Description.\n\n(a) The apparatus most often used for penetration resistance is the Windsor Probe, a special gun (Figure 2-36) that uses a 0.32 caliber blank with a precise quantity of powder to fire a high-strength steel probe into the concrete. A series of three measurements is made in each area with the spacer plate shown in Figure 2-37. The length of a probe extending from the surface of the concrete can be measured with a simple device, as shown in Figure 2-38.\n\n(b) The manufacturer supplies a set of five calibration curves, each corresponding to a specific Moh's hardness for the coarse aggregate used in the concrete. With these curves, probe measurements are intended to be converted to compressive strength values. However, use of the manufacturer's calibration curves often results in grossly incorrect estimates of the compressive strength of concrete. Therefore, the penetration probe should be calibrated by the individual user and should be recalibrated whenever the type of aggregate or mixture is changed.\n\nFigure 2-36. Windsor probe apparatus showing the gun, probe, and blank cartridge\n\n<!-- image -->\n\nFigure 2-37. Windsor probe in use\n\n<!-- image -->\n\n(2) Applications. Penetration resistance can be used for assessing the quality and uniformity of concrete because physical differences in concrete will affect its resistance to penetration. A probe will penetrate deeper as the density, subsurface hardness, and strength of the concrete decrease. Areas of poor concrete can be delineated by making a series of penetration tests at regularly spaced locations. The test method is covered in ASTM C 803 (CRD-C 59).",
    "meta": {
      "doc": "EM 1110-2-2002",
      "chapter": "2",
      "section": "2-6",
      "section_title": "Nondestructive Testing"
    }
  },
  {
    "id": "em2002_2-6_part2",
    "text": "[EM 1110-2-2002 \u00a72-6 Nondestructive Testing]\nessing the quality and uniformity of concrete because physical differences in concrete will affect its resistance to penetration. A probe will penetrate deeper as the density, subsurface hardness, and strength of the concrete decrease. Areas of poor concrete can be delineated by making a series of penetration tests at regularly spaced locations. The test method is covered in ASTM C 803 (CRD-C 59).\n\nFigure 2-38. Device for measuring length of probe extending from surface of concrete\n\n<!-- image -->\n\n(3) Advantages. The probe equipment is simple, durable, requires little maintenance, and can be used by inspectors in the field with little training. The probe test is very useful in assessing the general quality and relative strength of concrete in different parts of a structure.\n\n(4) Limitations. Care must be exercised whenever this device is used because a projectile is being fired; safety glasses should always be worn. The probe primarily measures surface and subsurface hardness; it does not yield precise measurements of the in situ strength of concrete. However, useful estimates of the compressive strength of concrete may be obtained if the probe is properly calibrated. The probe test does damage the concrete, leaving a hole of about 8 mm (0.32 in.) in diameter for the depth of the probe, and it may cause minor cracking and some surface spalling. Minor repairs of exposed surfaces may be necessary.\n\n- c. Ultrasonic pulse-velocity method .\n\n(1) Description. The ultrasonic pulse-velocity method is probably the most widely used method for the nondestructive evaluation of in situ concrete. The method involves measurement of the time of travel of electronically pulsed compressional waves through a known distance in concrete. From known TOA and distance traveled, the pulse velocity through the concrete can be calculated. Pulse-velocity measurements made through good-quality, continuous concrete will normally produce high velocities accompanied by good signal strengths. Poor-quality or deteriorated concrete will usually decrease velocity and signal strength. Concrete of otherwise good quality, but containing cracks, may produce high or low velocities, depending upon the nature and number of cracks but will almost always diminish signal strength.\n\n(2) Applications. The ultrasonic pulse-velocity method has been used over the years to determine the general condition and quality of concrete, to assess the extent and severity of cracks in concrete, and to delineate areas of deteriorated or poor-quality concrete. The test method is described in ASTM C 597 (CRD-C 51).\n\n(3) Advantages. The required equipment is portable (Figure 2-39) and has sufficient power to penetrate about 11 m (35 ft) of good continuous concrete, and the test can be performed quickly.",
    "meta": {
      "doc": "EM 1110-2-2002",
      "chapter": "2",
      "section": "2-6",
      "section_title": "Nondestructive Testing"
    }
  },
  {
    "id": "em2002_2-6_part3",
    "text": "[EM 1110-2-2002 \u00a72-6 Nondestructive Testing]\nndition and quality of concrete, to assess the extent and severity of cracks in concrete, and to delineate areas of deteriorated or poor-quality concrete. The test method is described in ASTM C 597 (CRD-C 51).\n\n(3) Advantages. The required equipment is portable (Figure 2-39) and has sufficient power to penetrate about 11 m (35 ft) of good continuous concrete, and the test can be performed quickly.\n\n(4) Limitations. This method does not provide a precise estimate of concrete strength. Moisture variations and the presence of reinforcing steel can affect the results. Skilled personnel is required to analyze the results. The measurement requires access to opposite sides of the section being tested.\n\n- d. Acoustic mapping system .\n\n(1) Description. This system makes possible, without dewatering of the structure, comprehensive evaluation of top surface wear on such horizontal surfaces as aprons, sills, lock chamber floors, and stilling basins, where turbulent flows carrying rock and debris can cause abrasionerosion damage. The system uses the sonar principle, i.e., transmitting acoustic waves and receiving reflections from underwater structures.\n\nFigure 2-39. Ultrasonic pulse-velocity apparatus\n\n<!-- image -->\n\n(2) Application. The system can be used to perform rapid, accurate surveys of submerged horizontal surfaces in water depths of 71.5 to 12 m (5 to 40 ft) with accuracies of \u00b1 50 mm (2 in.) vertically and \u00b1 .3 m (1 ft) laterally. Variations of the system may be used for other underwater applications such as repairing and investigating large scour holes or silt buildup. The system has been successfully used in surveying the stilling basin floor of Folsom Dam, a U.S. Bureau of Reclamation project (SONEX 1984), and the stilling basin of Ice Harbor Dam in Walla Walla District (SONEX 1983).\n\n(3) Advantages. This method avoids the expense and user inconvenience associated with dewatering and the dangers and inaccuracies inherent in diver-performed surveys.\n\n(4) Limitations. Vertical and lateral accuracy will decrease at depths greater than 9 m (30 ft). There are some operational restrictions associated with water velocity and turbulence.\n\n- e. Ultrasonic pulse-echo (UPE) .\n\n(1) Description. A variation of the pulse-velocity technique is the pulse-echo method wherein a compressional wave pulse is transmitted from a surface and its echo received back at the same surface location. Reflection times from interfaces, cracks, or voids, together with the known velocity within the concrete, permit calculation of distances from the discontinuity to the transmitting and receiving points. The system has been demonstrated to be feasible but is still under development (Alexander and Thornton 1988). An impact pulse-echo system for measurements on concrete piles is described by Alexander (1980).",
    "meta": {
      "doc": "EM 1110-2-2002",
      "chapter": "2",
      "section": "2-6",
      "section_title": "Nondestructive Testing"
    }
  },
  {
    "id": "em2002_2-6_part4",
    "text": "[EM 1110-2-2002 \u00a72-6 Nondestructive Testing]\nn times from interfaces, cracks, or voids, together with the known velocity within the concrete, permit calculation of distances from the discontinuity to the transmitting and receiving points. The system has been demonstrated to be feasible but is still under development (Alexander and Thornton 1988). An impact pulse-echo system for measurements on concrete piles is described by Alexander (1980).\n\n(2) Applications. The system operates well for flatwork for dimensions less than 0.3 m (1 ft) in thickness. The system can detect foreign objects such as steel and plastic pipe. It can measure unknown thicknesses and presence of delaminations up to 0.3 m (1 ft) in thickness. Recently neural network algorithms were trained on some calibrated specimens to recognize the condition of concrete that has uniform microcracking.\n\n(3) Advantages. The system has excellent resolution as it operates around a center frequently of 200 kHz. The wavelength is roughly 25 mm (1 in.) long in good-quality concrete, which provides better spatial resolution than radar. It can operate underwater or in the dry. The speed of sound in concrete does not vary by more than 5 percent from moist to dry concrete.\n\n(4) Limitations. Presently the system exists as a laboratory prototype. The equipment presently is multicomponent and not very portable. Also, most measurement data need digital signal algorithms applied to the data to bring signals out of the noise, and this task requires the expertise of someone skilled in that discipline. The system presently does not have an onboard computer, and the data cannot be processed onsite in realtime. The system is not yet available commercially and is not a CRD or ASTM measurement standard. Plans are underway to commercialize the system and remedy the above-mentioned limitations.\n\nf. Radar.\n\n(1) Description. This is a reflection technique that is based on the principle of electromagnetic wave propagation. Similar to UPE in operation, the TOA of the wave is measured from the time the pulse is introduced into the concrete at the surface of the structure, travels to the discontinuity or interface, and is reflected back to original surface. Whereas the mechanical wave travels at the speed of sound for the UPE technique, the electromagnetic wave travels at the speed of light for radar.",
    "meta": {
      "doc": "EM 1110-2-2002",
      "chapter": "2",
      "section": "2-6",
      "section_title": "Nondestructive Testing"
    }
  },
  {
    "id": "em2002_2-6_part5",
    "text": "[EM 1110-2-2002 \u00a72-6 Nondestructive Testing]\nwave propagation. Similar to UPE in operation, the TOA of the wave is measured from the time the pulse is introduced into the concrete at the surface of the structure, travels to the discontinuity or interface, and is reflected back to original surface. Whereas the mechanical wave travels at the speed of sound for the UPE technique, the electromagnetic wave travels at the speed of light for radar.\n\n(2) Applications. A radar unit operating at the frequency of 1 gHz has a wavelength about 150 mm (6 in.) in concrete. Presently systems can penetrate to a depth of about 0.5 m (1.5 ft) at this frequency. A void 150 mm (6 in.) deep in concrete must have a diameter of 50 to 75 mm (2 to 3 in.) to be detectable. At a depth of 0.3 m (1 ft), the void must be 75 to 100 mm (3 to 4 in.) in diameter to be detectable. Lower frequency systems can penetrate deeper than this, but the resolution is even poorer. Radar is especially sensitive for detecting steel reinforcement, but steel can also interfere with the measurements if one is looking for deterioration in the concrete. Radar is sensitive to moisture and may be useful for finding deteriorated areas, which tend to hold more water than sound concrete.\n\n(3) Advantages. Radar is a noncontact method and data acquisition is very fast. Resolution and penetration are limited at the present time. Systems are available commercially.\n\n(4) Limitations. Radar is steel in the process of development for use on concrete (Ahmad and Haskins 1993), and a measurement standard does not exist at this time. A radar unit may cost between $50K and $100K and requires someone highly trained to operate the equipment and interpret the data. Commercial systems being used for concrete are primarily designed to operate in the earth for geophysical applications. Better results can be obtained by applying signal processing techniques. The velocity of the pulse is dependent on the dielectric constant of the concrete and varies by almost 100 percent between dry concrete and moist concrete.",
    "meta": {
      "doc": "EM 1110-2-2002",
      "chapter": "2",
      "section": "2-6",
      "section_title": "Nondestructive Testing"
    }
  },
  {
    "id": "em2002_2-7_part0",
    "text": "[EM 1110-2-2002 \u00a72-7 Stability Analysis]\nA stability analysis is often performed as part of an overall evaluation of the condition of a concrete structure. Guidelines for performing a stability analysis for existing structures are beyond the scope of this manual, but may be found in other CE publications. Information on requirements for stability analyses may be obtained from CECW-E.",
    "meta": {
      "doc": "EM 1110-2-2002",
      "chapter": "2",
      "section": "2-7",
      "section_title": "Stability Analysis"
    }
  },
  {
    "id": "em2002_2-8_part0",
    "text": "[EM 1110-2-2002 \u00a72-8 Deformation Monitoring]\nA tool now available for a comprehensive evaluation of larger structures is the Continuous Deformation Monitoring System (CDMS) developed in Repair, Evaluation, Maintenance, and Rehabilitation (REMR) Research Program. The CDMS uses the Navigation Satellite Timing and Ranging (NAVSTAR) Global Positioning Systems (GPS) to monitor the position of survey monuments installed on a structure. The system was demonstrated in a field test at Dworshak Dam (Lanigan 1992).",
    "meta": {
      "doc": "EM 1110-2-2002",
      "chapter": "2",
      "section": "2-8",
      "section_title": "Deformation Monitoring"
    }
  },
  {
    "id": "em2002_2-9_part0",
    "text": "[EM 1110-2-2002 \u00a72-9 Concrete Service Life]\na. Freeze-thaw deterioration . A procedure has been developed to predict the service life of nonairentrained concrete subject to damage from freezing and thawing. The procedure addresses with a probabilistic method (Bryant and Mlakar 1991) both the known and uncertain qualities of the relevant material properties, environmental factors, and model of degradation resulting from freezing and thawing. Two important characteristics of this procedure are (1) it rationally addresses the uncertainties inherent in degradation of mass concrete caused by freezing and thawing, and (2) it is mathematically straightforward for implementation by CE offices.\n\n(1) Current procedures for thermal modeling and analysis appear quite adequate for predicting temperatures in a concrete structure. Although 2-D analyses are better for determining complex thermal response, in many cases a series of much simpler one-dimensional (1-D) analyses provide a very good estimation of temperatures. The external temperature inputs to a thermal analysis, i.e., water-air temperatures, were well represented by sinusoidal curves.\n\n(2) The general understanding and analytical models for predicting moisture migration and degree of saturation are not as well developed as those for the thermal problem. A seepage model for predicting the degree of saturation appears to provide adequate answers for the prediction of service life; however, further study is appropriate to substantiate this indication.\n\n(3) The procedure was demonstrated by hindcast application to the middle wall and landwall at Dashields Lock which exhibited an appreciable degree of measurable damage caused by freezing and thawing. Required data for application of the procedure, e.g., temperature and concrete properties, were available for these features, which were representative of typical CE projects.\n\n(4) Damage predicted by the procedure was in agreement with observed damage resulting from freezing and thawing at each site. The general trends of location and spatial variation of damage were very similar to observations and measurements at the two sites. More encouragingly, the actual magnitudes of damage predicted by the procedure compared favorably with the previous measurements. This result provides the strongest indication that the procedure is rational and would enhance the ability of the CE to predict service life at its many other concrete structures.",
    "meta": {
      "doc": "EM 1110-2-2002",
      "chapter": "2",
      "section": "2-9",
      "section_title": "Concrete Service Life"
    }
  },
  {
    "id": "em2002_2-9_part1",
    "text": "[EM 1110-2-2002 \u00a72-9 Concrete Service Life]\nl variation of damage were very similar to observations and measurements at the two sites. More encouragingly, the actual magnitudes of damage predicted by the procedure compared favorably with the previous measurements. This result provides the strongest indication that the procedure is rational and would enhance the ability of the CE to predict service life at its many other concrete structures.\n\nb. Other deterioration mechanisms . A complete and comprehensive report by Clifton (1991) examines the basis for predicting the remaining service lives of concrete materials of nuclear power facilities. The study consisted of two major activities: the evaluation of models which can be used in predicting the remaining service life of concrete exposed to the major environmental stressors and aging factors; and, the evaluation of accelerated aging techniques and tests which can provide data for service life models or which themselves can be used to predict the remaining service life of concrete. Methods for service life prediction which are discussed in this report include: (1) estimates based on experience; (2) deductions from performance of similar materials; (3) accelerated testing; (4) applications of reliability and stochastic concepts; and (5) mathematical modeling based on the chemistry and physics of the degradation processes. Models for corrosion, sulfate attack, frost attack, and leaching were identified and analyzed. While no model was identified for distress caused by alkaliaggregate reactions, an approach for modeling the process was outlined.",
    "meta": {
      "doc": "EM 1110-2-2002",
      "chapter": "2",
      "section": "2-9",
      "section_title": "Concrete Service Life"
    }
  },
  {
    "id": "em2002_2-10_part0",
    "text": "[EM 1110-2-2002 \u00a72-10 Reliability Analysis]\nA reliability analysis may be required for major rehabilitation projects. Guidelines for performing a reliability analysis are beyond the scope of this manual. Information on requirements for reliability analyses may be obtained from CECW-E.",
    "meta": {
      "doc": "EM 1110-2-2002",
      "chapter": "2",
      "section": "2-10",
      "section_title": "Reliability Analysis"
    }
  },
  {
    "id": "em2002_3-1_part0",
    "text": "[EM 1110-2-2002 \u00a73-1 Introduction]\na. General. Once the evaluation phase has been completed for a structure, the next step is to establish the cause or causes for the damage that has been detected. Since many of the symptoms may be caused by more than one mechanism acting upon the concrete, it is necessary to have an understanding of the basic underlying causes of damage and deterioration. This chapter presents information on the common causes of problems in concrete. These causes are shown in Table 3-1. Items shown in the table are discussed in the subsequent sections of this chapter with the following given for each: (1) brief discussion of the basic mechanism; (2) description of the most typical symptoms, both those that would be observed during a visual examination and those that would be seen during a laboratory evaluation; and (3) recommendations for preventing further damage to new or replacement concrete. The last section of the chapter presents a logical method for relating the symptoms or observations to the various causes.\n\nb. Approach to evaluation . Deterioration of concrete is an extremely complex subject. It would be simplistic to suggest that it will be possible to identify a specific, single cause of deterioration for every symptom detected during an evaluation of a structure. In most cases, the damage detected will be the result of more than one mechanism. For example, corrosion of reinforcing steel may open cracks that allow moisture greater access to the interior of the concrete. This moisture could lead to additional damage by freezing and thawing. In spite of the complexity of several causes working simultaneously, given a basic understanding of the various damagecausing mechanisms, it should be possible, in most cases, to determine the primary cause or causes of the damage seen on a particular structure and to make intelligent choices concerning selection of repair materials and methods.",
    "meta": {
      "doc": "EM 1110-2-2002",
      "chapter": "3",
      "section": "3-1",
      "section_title": "Introduction"
    }
  },
  {
    "id": "em2002_3-2_part0",
    "text": "[EM 1110-2-2002 \u00a73-2 Causes of Distress and Deterioration]\na. Accidental loadings .\n\n(1) Mechanism. Accidental loadings may be characterized as short-duration, one-time events such as the impact of a barge against a lock wall or an earthquake.\n\n| Table 3-1 Causes of Distress and Deterioration of Concrete   |\n|--------------------------------------------------------------|\n| Accidental Loadings                                          |\n| Chemical Reactions                                           |\n| Acid attack                                                  |\n| Aggressive-water attack                                      |\n| Alkali-carbonate rock reaction                               |\n| Alkali-silica reaction                                       |\n| Miscellaneous chemical attack                                |\n| Sulfate attack                                               |\n| Construction Errors                                          |\n| Corrosion of Embedded Metals                                 |\n| Design Errors                                                |\n| Inadequate structural design                                 |\n| Poor design details                                          |\n| Erosion                                                      |\n| Abrasion                                                     |\n| Cavitation                                                   |\n| Freezing and Thawing                                         |\n| Settlement and Movement                                      |\n| Shrinkage                                                    |\n| Plastic                                                      |\n| Drying                                                       |\n| Temperature Changes                                          |\n| Internally generated                                         |\n| Externally generated                                         |\n| Fire                                                         |\n| Weathering                                                   |\n\nThese loadings can generate stresses higher than the strength of the concrete, resulting in localized or general failure. Determination of whether accidental loading caused damage to the concrete will require knowledge of the events preceding discovery of the damage. Usually, damage caused by accidental loading will be easy to diagnose.\n\n(2) Symptoms. Visual examination will usually show spalling or cracking of concrete which has been subjected to accidental loadings. Laboratory analysis is generally not necessary.\n\n(3) Prevention. Accidental loadings by their very nature cannot be prevented. Minimizing the effects of some occurrences by following proper design procedures (an example is the design for earthquakes) or by proper attention to detailing (wall armor in areas of likely impact) will reduce the impacts of accidental loadings.",
    "meta": {
      "doc": "EM 1110-2-2002",
      "chapter": "3",
      "section": "3-2",
      "section_title": "Causes of Distress and Deterioration"
    }
  },
  {
    "id": "em2002_3-2_part1",
    "text": "[EM 1110-2-2002 \u00a73-2 Causes of Distress and Deterioration]\ned to accidental loadings. Laboratory analysis is generally not necessary.\n\n(3) Prevention. Accidental loadings by their very nature cannot be prevented. Minimizing the effects of some occurrences by following proper design procedures (an example is the design for earthquakes) or by proper attention to detailing (wall armor in areas of likely impact) will reduce the impacts of accidental loadings.\n\nb. Chemical reactions. This category includes several specific causes of deterioration that exhibit a wide variety of symptoms. In general, deleterious chemical reactions may be classified as those that occur as the result of external chemicals attacking the concrete (acid attack, aggressive water attack, miscellaneous chemical attack, and sulfate attack) or those that occur as a result of internal chemical reactions between the constituents of the concrete (alkali-silica and alkali-carbonate rock reactions). Each of these chemical reactions is described below.\n\n- (1) Acid attack.\n\n(a) Mechanism. Portland-cement concrete is a highly alkaline material and is not very resistant to attack by acids. The deterioration of concrete by acids is primarily the result of a reaction between the acid and the products of the hydration of cement. Calcium silicate hydrate may be attacked if highly concentrated acid exists in the environment of the concrete structures. In most cases, the chemical reaction results in the formation of water-soluble calcium compounds that are then leached away. In the case of sulfuric acid attack, additional or accelerated deterioration results because the calcium sulfate formed may affect the concrete by the sulfate attack mechanism (Section 3-2 b (6)). If the acid is able to reach the reinforcing steel through cracks or pores in the concrete, corrosion of the reinforcing steel will result and will cause further deterioration of the concrete (ACI 201.2R).\n\n(b) Symptoms. Visual examination will show disintegration of the concrete evidenced by loss of cement paste and aggregate from the matrix (Figure 2-13). If reinforcing steel has been reached by the acid, rust staining, cracking, and spalling may be present. If the nature of the solution in which the deteriorating concrete is located is unknown, laboratory analysis can be used to identify the specific acid involved.\n\n(c) Prevention. A dense concrete with a low water-cement ratio (w/c) may provide an acceptable degree of protection against a mild acid attack. Portlandcement concrete, because of its composition, is unable to withstand attack by highly acidic solutions for long periods of time. Under such conditions, an appropriate surface coating or treatment may be necessary. ACI Committee 515 has extensive recommendations for such coatings (ACI 515.1R).\n\n- (2) Aggressive-water attack.",
    "meta": {
      "doc": "EM 1110-2-2002",
      "chapter": "3",
      "section": "3-2",
      "section_title": "Causes of Distress and Deterioration"
    }
  },
  {
    "id": "em2002_3-2_part2",
    "text": "[EM 1110-2-2002 \u00a73-2 Causes of Distress and Deterioration]\nvide an acceptable degree of protection against a mild acid attack. Portlandcement concrete, because of its composition, is unable to withstand attack by highly acidic solutions for long periods of time. Under such conditions, an appropriate surface coating or treatment may be necessary. ACI Committee 515 has extensive recommendations for such coatings (ACI 515.1R).\n\n- (2) Aggressive-water attack.\n\n(a) Mechanism. Some waters have been reported to have extremely low concentrations of dissolved minerals. These soft or aggressive waters will leach calcium from cement paste or aggregates. This phenomenon has been infrequently reported in the United States. From the few cases that have been reported, there are indications that this attack takes place very slowly. For an aggressivewater attack to have a serious effect on hydraulic structures, the attack must occur in flowing water. This keeps a constant supply of aggressive water in contact with the concrete and washes away aggregate particles that become loosened as a result of leaching of the paste (Holland, Husbands, Buck, and Wong 1980).\n\n(b) Symptoms. Visual examination will show concrete surfaces that are very rough in areas where the paste has been leached (Figure 2-12). Sand grains may be present on the surface of the concrete, making it resemble a coarse sandpaper. If the aggregate is susceptible to leaching, holes where the coarse aggregate has been dissolved will be evident. Water samples from structures where aggressive-water attack is suspected may be analyzed to calculate the Langlier Index, which is a measure of the aggressiveness of the water (Langlier 1936).\n\n(c) Prevention. The aggressive nature of water at the site of a structure can be determined before construction or during a major rehabilitation. Additionally, the water-quality evaluation at many structures can be expanded to monitor the aggressiveness of water at the structure. If there are indications that the water is aggressive or is becoming aggressive, areas susceptible to high flows may be coated with a nonportland-cement-based coating.\n\n- (3) Alkali-carbonate rock reaction.\n\n(a) Mechanism. Certain carbonate rock aggregates have been reactive in concrete. The results of these reactions have been characterized as ranging from beneficial to destructive. The destructive category is apparently limited to reactions with impure dolomitic aggregates and are a result of either dedolomitization or rim-silicification reactions. The mechanism of alkali-carbonate rock reaction is covered in detail in EM 1110-2-2000.",
    "meta": {
      "doc": "EM 1110-2-2002",
      "chapter": "3",
      "section": "3-2",
      "section_title": "Causes of Distress and Deterioration"
    }
  },
  {
    "id": "em2002_3-2_part3",
    "text": "[EM 1110-2-2002 \u00a73-2 Causes of Distress and Deterioration]\nk aggregates have been reactive in concrete. The results of these reactions have been characterized as ranging from beneficial to destructive. The destructive category is apparently limited to reactions with impure dolomitic aggregates and are a result of either dedolomitization or rim-silicification reactions. The mechanism of alkali-carbonate rock reaction is covered in detail in EM 1110-2-2000.\n\n(b) Symptoms. Visual examination of those reactions that are serious enough to disrupt the concrete in a structure will generally show map or pattern cracking and a general appearance which indicates that the concrete is swelling (Figure 2-7). A distinguishing feature which differentiates alkali-carbonate rock reaction from alkali-silica reaction is the lack of silica gel exudations at cracks (ACI 201.2R). Petrographic examination in accordance with ASTM C 295 (CRD-C 127) may be used to confirm the presence of alkali-carbonate rock reaction.\n\n(c) Prevention. In general, the best prevention is to avoid using aggregates that are or suspected of being reactive. Appendix E of EM 1110-2-2000 prescribes procedures for testing rocks for reactivity and for minimizing effects when reactive aggregates must be used.\n\n- (4) Alkali-silica reaction.\n\n(a) Mechanism. Some aggregates containing silica that is soluble in highly alkaline solutions may react to form a solid nonexpansive calcium-alkali-silica complex or an alkali-silica complex which can imbibe considerable amounts of water and then expand, disrupting the concrete. Additional details may be found in EM 1110-2-2000.\n\n(b) Symptoms. Visual examination of those concrete structures that are affected will generally show map or pattern cracking and a general appearance that indicates that the concrete is swelling (Figure 2-6). Petrographic examination may be used to confirm the presence of alkali-silica reaction.\n\n(c) Prevention. In general, the best prevention is to avoid using aggregates that are known or suspected to be reactive or to use a cement containing less than 0.60 percent alkalies (percent Na20 + (0.658) percent K20). Appendix D of EM 1110-2-2000 prescribes procedures for testing aggregates for reactivity and for minimizing the effects when reactive aggregates must be used.\n\n- (5) Miscellaneous chemical attack.",
    "meta": {
      "doc": "EM 1110-2-2002",
      "chapter": "3",
      "section": "3-2",
      "section_title": "Causes of Distress and Deterioration"
    }
  },
  {
    "id": "em2002_3-2_part4",
