Repository: Pace200413/inspection-agent

## Overview

I built this project to explore how computer vision and retrieval-augmented generation can work together in a practical engineering workflow.

A user can upload a concrete inspection image or ask a question about concrete repair. A fine-tuned YOLOv8 model detects cracks, corrosion, and spalling. A LangGraph agent then searches a knowledge base built from **USACE EM 1110-2-2002**, grades the retrieved evidence, rewrites weak searches when necessary, and produces an answer with section-level citations.

When the manual does not support an answer, the system is designed to say that the available evidence is insufficient rather than inventing a recommendation.

File: data/chunks.json (part 4 of 22)
[
    "text": "[EM 1110-2-2002 \u00a73-2 Causes of Distress and Deterioration]\nIn general, the best prevention is to avoid using aggregates that are known or suspected to be reactive or to use a cement containing less than 0.60 percent alkalies (percent Na20 + (0.658) percent K20). Appendix D of EM 1110-2-2000 prescribes procedures for testing aggregates for reactivity and for minimizing the effects when reactive aggregates must be used.\n\n- (5) Miscellaneous chemical attack.\n\n(a) Mechanism. Concrete will resist chemical attack to varying degrees, depending upon the exact nature of the chemical. ACI 515.1R includes an extensive listing of the resistance of concrete to various chemicals. To produce significant attack on concrete, most chemicals must be in solution that is above some minimum concentration. Concrete is seldom attacked by solid dry chemicals. Also, for maximum effect, the chemical solution needs to be circulated in contact with the concrete. Concrete subjected to aggressive solutions under positive differential pressure is particularly vulnerable. The pressure gradients tend to force the aggressive solutions into the matrix. If the low-pressure face of the concrete is exposed to evaporation, a concentration of salts tends to accumulate at that face, resulting in increased attack. In addition to the specific nature of the chemical involved, the degree to which concrete resists attack depends upon the temperature of the aggressive solution, the w/c of the concrete, the type of cement used (in some circumstances), the degree of consolidation of the concrete, the permeability of the concrete, the degree of wetting and drying of the chemical on the concrete, and the extent of chemically induced corrosion of the reinforcing steel (ACI 201.1R).\n\n(b) Symptoms. Visual examination of concrete which has been subjected to chemical attack will usually show surface disintegration and spalling and the opening of joints and cracks. There may also be swelling and general disruption of the concrete mass. Coarse aggregate particles are generally more inert than the cement paste matrix; therefore, aggregate particles may be seen as protruding from the matrix. Laboratory analysis may be required to identify the unknown chemicals which are causing the damage.\n\n(c) Prevention. Typically, dense concretes with low w/c (maximum w/c = 0.40) provide the greatest resistance. The best known method of providing long-term resistance is to provide a suitable coating as outlined in ACI 515.1R.\n\n- (6) Sulfate attack.",
    "meta": {
      "doc": "EM 1110-2-2002",
      "chapter": "3",
      "section": "3-2",
      "section_title": "Causes of Distress and Deterioration"
    }
  },
  {
    "id": "em2002_3-2_part5",
    "text": "[EM 1110-2-2002 \u00a73-2 Causes of Distress and Deterioration]\nrticles may be seen as protruding from the matrix. Laboratory analysis may be required to identify the unknown chemicals which are causing the damage.\n\n(c) Prevention. Typically, dense concretes with low w/c (maximum w/c = 0.40) provide the greatest resistance. The best known method of providing long-term resistance is to provide a suitable coating as outlined in ACI 515.1R.\n\n- (6) Sulfate attack.\n\n(a) Mechanism. Naturally occurring sulfates of sodium, potassium, calcium, or magnesium are sometimes found in soil or in solution in ground water adjacent to concrete structures. The sulfate ions in solution will attack the concrete. There are apparently two chemical reactions involved in sulfate attack on concrete. First, the sulfate reacts with free calcium hydroxide which is liberated during the hydration of the cement to form calcium sulfate (gypsum). Next, the gypsum combines with hydrated calcium aluminate to form calcium sulfoaluminate (ettringite). Both of these reactions result in an increase in volume. The second reaction is mainly responsible for most of the disruption caused by volume increase of the concrete (ACI 201.2R). In addition to the two chemical reactions, there may also be a purely physical phenomenon in which the growth of crystals of sulfate salts disrupts the concrete.\n\n(b) Symptoms. Visual examination will show map and pattern cracking as well as a general disintegration of the concrete (Figure 2-14). Laboratory analysis can verify the occurrence of the reactions described.\n\n(c) Prevention. Protection against sulfate attack can generally be obtained by the following: Use of a dense, high-quality concrete with a low water-cement ratio; Use of either a Type V or a Type II cement, depending upon the anticipated severity of the exposure (EM 1110-22000); Use of a suitable pozzolan (some pozzolans, added as part of a blended cement or separately, have improved resistance, while others have hastened deterioration). If use of a pozzolan is anticipated, laboratory testing to verify the degree of improvement to be expected is recommended.\n\nc. Construction errors . Failure to follow specified procedures and good practice or outright carelessness may lead to a number of conditions that may be grouped together as construction errors. Typically, most of these errors do not lead directly to failure or deterioration of concrete. Instead, they enhance the adverse impacts of other mechanisms identified in this chapter. Each error will be briefly described below along with preventative methods. In general, the best preventive measure is a thorough knowledge of what these construction errors are plus an aggressive inspection program. It should be noted that errors of the type described in this section are equally as likely to occur during repair or rehabilitation projects as they are likely to occur during new construction.",
    "meta": {
      "doc": "EM 1110-2-2002",
      "chapter": "3",
      "section": "3-2",
      "section_title": "Causes of Distress and Deterioration"
    }
  },
  {
    "id": "em2002_3-2_part6",
    "text": "[EM 1110-2-2002 \u00a73-2 Causes of Distress and Deterioration]\nwill be briefly described below along with preventative methods. In general, the best preventive measure is a thorough knowledge of what these construction errors are plus an aggressive inspection program. It should be noted that errors of the type described in this section are equally as likely to occur during repair or rehabilitation projects as they are likely to occur during new construction.\n\n(1) Adding water to concrete. Water is usually added to concrete in one or both of the following circumstances: First, water is added to the concrete in a delivery truck to increase slump and decrease emplacement effort. This practice will generally lead to concrete with lowered strength and reduced durability. As the w/c of the concrete increases, the strength and durability will decrease. In the second case, water is commonly added during finishing of flatwork. This practice leads to scaling, crazing, and dusting of the concrete in service.\n\n(2) Improper alignment of formwork. Improper alignment of the formwork will lead to discontinuities on the surface of the concrete. While these discontinuities are unsightly in all circumstances, their occurrence may be more critical in areas that are subjected to highvelocity flow of water, where cavitation-erosion may be induced, or in lock chambers where the 'rubbing' surfaces must be straight.\n\n(3) Improper consolidation. Improper consolidation of concrete may result in a variety of defects, the most common being bugholes, honeycombing, and cold joints.\n\n'Bugholes' are formed when small pockets of air or water are trapped against the forms. A change in the mixture to make it less 'sticky' or the use of small vibrators worked near the form has been used to help eliminate bugholes. Honeycombing can be reduced by inserting the vibrator more frequently, inserting the vibrator as close as possible to the form face without touching the form, and slower withdrawal of the vibrator. Obviously, any or all of these defects make it much easier for any damage-causing mechanism to initiate deterioration of the concrete. Frequently, a fear of 'overconsolidation' is used to justify a lack of effort in consolidating concrete. Overconsolidation is usually defined as a situation in which the consolidation effort causes all of the coarse aggregate to settle to the bottom while the paste rises to the surface. If this situation occurs, it is reasonable to conclude that there is a problem of a poorly proportioned concrete rather than too much consolidation.",
    "meta": {
      "doc": "EM 1110-2-2002",
      "chapter": "3",
      "section": "3-2",
      "section_title": "Causes of Distress and Deterioration"
    }
  },
  {
    "id": "em2002_3-2_part7",
    "text": "[EM 1110-2-2002 \u00a73-2 Causes of Distress and Deterioration]\ntion' is used to justify a lack of effort in consolidating concrete. Overconsolidation is usually defined as a situation in which the consolidation effort causes all of the coarse aggregate to settle to the bottom while the paste rises to the surface. If this situation occurs, it is reasonable to conclude that there is a problem of a poorly proportioned concrete rather than too much consolidation.\n\n(4) Improper curing. Curing is probably the most abused aspect of the concrete construction process. Unless concrete is given adequate time to cure at a proper humidity and temperature, it will not develop the characteristics that are expected and that are necessary to provide durability. Symptoms of improperly cured concrete can include various types of cracking and surface disintegration. In extreme cases where poor curing leads to failure to achieve anticipated concrete strengths, structural cracking may occur.\n\n(5) Improper location of reinforcing steel. This section refers to reinforcing steel that is improperly located or is not adequately secured in the proper location. Either of these faults may lead to two general types of problems. First, the steel may not function structurally as intended, resulting in structural cracking or failure. A particularly prevalent example is the placement of welded wire mesh in floor slabs. In many cases, the mesh ends up on the bottom of the slab which will subsequently crack because the steel is not in the proper location. The second type of problem stemming from improperly located or tied reinforcing steel is one of durability. The tendency seems to be for the steel to end up near the surface of the concrete. As the concrete cover over the steel is reduced, it is much easier for corrosion to begin.\n\n(6) Movement of formwork. Movement of formwork during the period while the concrete is going from a fluid to a rigid material may induce cracking and separation within the concrete. A crack open to the surface will allow access of water to the interior of the concrete. An internal void may give rise to freezing or corrosion problems if the void becomes saturated.\n\n(7) Premature removal of shores or reshores. If shores or reshores are removed too soon, the concrete affected may become overstressed and cracked. In extreme cases there may be major failures.\n\n(8) Settling of the concrete. During the period between placing and initial setting of the concrete, the heavier components of the concrete will settle under the influence of gravity. This situation may be aggravated by the use of highly fluid concretes. If any restraint tends to prevent this settling, cracking or separations may result. These cracks or separations may also develop problems of corrosion or freezing if saturated.\n\n(9) Settling of the subgrade. If there is any settling of the subgrade during the period after the concrete begins to become rigid but before it gains enough strength to support its own weight, cracking may also occur.",
    "meta": {
      "doc": "EM 1110-2-2002",
      "chapter": "3",
      "section": "3-2",
      "section_title": "Causes of Distress and Deterioration"
    }
  },
  {
    "id": "em2002_3-2_part8",
    "text": "[EM 1110-2-2002 \u00a73-2 Causes of Distress and Deterioration]\ns. If any restraint tends to prevent this settling, cracking or separations may result. These cracks or separations may also develop problems of corrosion or freezing if saturated.\n\n(9) Settling of the subgrade. If there is any settling of the subgrade during the period after the concrete begins to become rigid but before it gains enough strength to support its own weight, cracking may also occur.\n\n(10) Vibration of freshly placed concrete. Most construction sites are subjected to vibration from various sources, such as blasting, pile driving, and from the operation of construction equipment. Freshly placed concrete is vulnerable to weakening of its properties if subjected to forces which disrupt the concrete matrix during setting. The vibration limits for concrete, expressed in terms of peak particle velocity and given in Table 3-2, were established as a result of laboratory and field test programs.\n\n(11) Improper finishing of flat work. The most common improper finishing procedures which are detrimental to the durability of flat work are discussed below.\n\n(a) Adding water to the surface. This procedure was discussed in paragraph 3-2 c (1) above. Evidence that water is being added to the surface is the presence of a large paint brush, along with other finishing tools. The brush is dipped in water and water is 'slung' onto the surface being finished.\n\n(b) Timing of finishing. Final finishing operations must be done after the concrete has taken its initial set and bleeding has stopped. The waiting period depends on the amounts of water, cement, and admixtures in the mixture but primarily on the temperature of the concrete surface. On a partially shaded slab, the part in the sun will usually be ready to finish before the part in the shade.\n\n(c) Adding cement to the surface. This practice is often done to dry up bleed water to allow finishing to proceed and will result in a thin cement-rich coating which will craze or flake off easily.\n\n(d) Use of tamper. A tamper or 'jitterbug' is unnecessarily used on many jobs. This tool forces the coarse aggregate away from the surface and can make finishing easier. This practice, however, creates a cement-rich mortar surface layer which can scale or craze. A jitterbug should not be allowed with a well designed mixture. If a harsh mixture must be finished, the judicious use of a jitterbug could be useful.\n\n(e) Jointing. The most frequent cause of cracking in flatwork is the incorrect spacing and location of joints. Joint spacing is discussed in ACI 330R.\n\nd. Corrosion of embedded metals .",
    "meta": {
      "doc": "EM 1110-2-2002",
      "chapter": "3",
      "section": "3-2",
      "section_title": "Causes of Distress and Deterioration"
    }
  },
  {
    "id": "em2002_3-2_part9",
    "text": "[EM 1110-2-2002 \u00a73-2 Causes of Distress and Deterioration]\ns a cement-rich mortar surface layer which can scale or craze. A jitterbug should not be allowed with a well designed mixture. If a harsh mixture must be finished, the judicious use of a jitterbug could be useful.\n\n(e) Jointing. The most frequent cause of cracking in flatwork is the incorrect spacing and location of joints. Joint spacing is discussed in ACI 330R.\n\nd. Corrosion of embedded metals .\n\n(1) Mechanisms. Steel reinforcement is deliberately and almost invariably placed within a few inches of a concrete surface. Under most circumstances, portlandcement concrete provides good protection to the embedded reinforcing steel. This protection is generally attributed to the high alkalinity of the concrete adjacent to the steel and to the relatively high electrical resistance of the concrete. Still, corrosion of the reinforcing steel is among the most frequent causes of damage to concrete.\n\n| Table 3-2 Vibration Limits for Freshly Placed Concrete (Hulshizer and Desci 1984)   | Table 3-2 Vibration Limits for Freshly Placed Concrete (Hulshizer and Desci 1984)   |\n|-------------------------------------------------------------------------------------|-------------------------------------------------------------------------------------|\n| Age of Concrete at Time of Vibration (hr)                                           | Peak Particle Velocity of Ground Vibrations                                         |\n| Up to 3                                                                             | 102 mm/sec (4.0 in./sec)                                                            |\n| 3 to 11                                                                             | 38 mm/sec (1.5 in./sec)                                                             |\n| 11 to 24                                                                            | 51 mm/sec (2.0 in./sec)                                                             |\n| 24 to 48                                                                            | 102 mm/sec (4.0 in./sec)                                                            |\n| Over 48                                                                             | 178 mm/sec (7.0 in./sec)                                                            |",
    "meta": {
      "doc": "EM 1110-2-2002",
      "chapter": "3",
      "section": "3-2",
      "section_title": "Causes of Distress and Deterioration"
    }
  },
  {
    "id": "em2002_3-2_part10",
    "text": "[EM 1110-2-2002 \u00a73-2 Causes of Distress and Deterioration]\n|\n| 24 to 48                                                                            | 102 mm/sec (4.0 in./sec)                                                            |\n| Over 48                                                                             | 178 mm/sec (7.0 in./sec)                                                            |\n\n(a) High alkalinity and electrical resistivity of the concrete. The high alkalinity of the concrete pore solution can be reduced over a long period of time by carbonation. The electrical resistivity can be decreased by the presence of chemicals in the concrete. The chemical most commonly applied to concrete is chloride salts in the form of deicers. As the chloride ions penetrate the concrete, the capability of the concrete to carry an electrical current is increased significantly. If there are differences within the concrete such as moisture content, chloride content, oxygen content, or if dissimilar metals are in contact, electrical potential differences will occur and a corrosion cell may be established. The anodes will experience corrosion while the cathodes will be undamaged. On an individual reinforcing bar there may be many anodes and cathodes, some adjacent, and some widely spaced.\n\n(b) Corrosion-enhanced reduction in load-carrying capacity of concrete. As the corrosion progresses, two things occur: First, the cross-sectional area of the reinforcement is reduced, which in turn reduces the loadcarrying capacity of the steel. Second, the products of the corrosion, iron oxide (rust), expand since they occupy about eight times the volume of the original material. This increase in volume leads to cracking and ultimately spalling of the concrete. For mild steel reinforcing, the damage to the concrete will become evident long before the capacity of the steel is reduced enough to affect its load-carrying capacity. However, for prestressing steel, slight reductions in section can lead to catastrophic failure.\n\n(c) Other mechanisms for corrosion of embedded metals. In addition to the development of an electrolytic cell, corrosion may be developed under several other situations. The first of these is corrosion produced by the presence of a stray electrical current. In this case, the current necessary for the corrosion reaction is provided from an outside source. A second additional source of corrosion is that produced by chemicals that may be able to act directly on the reinforcing steel. Since this section has dealt only with the corrosion of steel embedded in concrete, for information on the behavior of other metals in concrete, see ACI 201.2R and ACI 222R.",
    "meta": {
      "doc": "EM 1110-2-2002",
      "chapter": "3",
      "section": "3-2",
      "section_title": "Causes of Distress and Deterioration"
    }
  },
  {
    "id": "em2002_3-2_part11",
    "text": "[EM 1110-2-2002 \u00a73-2 Causes of Distress and Deterioration]\nn this case, the current necessary for the corrosion reaction is provided from an outside source. A second additional source of corrosion is that produced by chemicals that may be able to act directly on the reinforcing steel. Since this section has dealt only with the corrosion of steel embedded in concrete, for information on the behavior of other metals in concrete, see ACI 201.2R and ACI 222R.\n\n(2) Symptoms. Visual examination will typically reveal rust staining of the concrete. This staining will be followed by cracking. Cracks produced by corrosion generally run in straight, parallel lines at uniform intervals corresponding to the spacing of the reinforcement. As deterioration continues, spalling of the concrete over the reinforcing steel will occur with the reinforcing bars becoming visible (Figure 2-27). One area where laboratory analysis may be beneficial is the determination of the chloride contents in the concrete. This procedure may be used to determine the amount of concrete to be removed during a rehabilitation project.\n\n(3) Prevention. ACI 201.2R describes the considerations for protecting reinforcing steel in concrete: use of concrete with low permeability; use of properly proportioned concrete having a low w/c; use of as low a concrete slump as practical; use of good workmanship in placing the concrete; curing the concrete properly; providing adequate concrete cover over the reinforcing steel; providing good drainage to prevent water from standing on the concrete; limiting chlorides in the concrete mixture; and paying careful attention to protruding items such as bolts or other anchors.\n\ne. Design errors. Design errors may be divided into two general types: those resulting from inadequate structural design and those resulting from lack of attention to relatively minor design details. Each of the two types of design errors is discussed below.\n\n(1) Inadequate structural design.\n\n(a) Mechanism. The failure mechanism is simple-the concrete is exposed to greater stress than it is capable of carrying or it sustains greater strain than its strain capacity.",
    "meta": {
      "doc": "EM 1110-2-2002",
      "chapter": "3",
      "section": "3-2",
      "section_title": "Causes of Distress and Deterioration"
    }
  },
  {
    "id": "em2002_3-2_part12",
    "text": "[EM 1110-2-2002 \u00a73-2 Causes of Distress and Deterioration]\nthose resulting from inadequate structural design and those resulting from lack of attention to relatively minor design details. Each of the two types of design errors is discussed below.\n\n(1) Inadequate structural design.\n\n(a) Mechanism. The failure mechanism is simple-the concrete is exposed to greater stress than it is capable of carrying or it sustains greater strain than its strain capacity.\n\n(b) Symptoms. Visual examinations of failures resulting from inadequate structural design will usually show one of two symptoms. First, errors in design resulting in excessively high compressive stresses will result in spalling. Similarly, high torsion or shear stresses may also result in spalling or cracking. Second, high tensile stresses will result in cracking. To identify inadequate design as a cause of damage, the locations of the damage should be compared to the types of stresses that should be present in the concrete. For example, if spalls are present on the underside of a simple-supported beam, high compressive stresses are not present and inadequate design may be eliminated as a cause. However, if the type and location of the damage and the probable stress are in agreement, a detailed stress analysis will be required to determine whether inadequate design is the cause. Laboratory analysis is generally not applicable in the case of suspected inadequate design. However, for rehabilitation projects, thorough petrographic analysis and strength testing of concrete from elements to be reused will be necessary.\n\n(c) Prevention. Inadequate design is best prevented by thorough and careful review of all design calculations. Any rehabilitation method that makes use of existing concrete structural members must be carefully reviewed.\n\n(2) Poor design details. While a structure may be adequately designed to meet loadings and other overall requirements, poor detailing may result in localized concentrations of high stresses in otherwise satisfactory concrete. These high stresses may result in cracking that allows water or chemicals access to the concrete. In other cases, poor design detailing may simply allow water to pond on a structure, resulting in saturated concrete. In general, poor detailing does not lead directly to concrete failure; rather, it contributes to the action of one of the other causes of concrete deterioration described in this chapter. Several specific types of poor detailing and their possible effects on a structure are described in the following paragraphs. In general, all of these problems can be prevented by a thorough and careful review of plans and specifications for the project. In the case of existing structures, problems resulting from poor detailing should be handled by correcting the detailing and not by simply responding to the symptoms.",
    "meta": {
      "doc": "EM 1110-2-2002",
      "chapter": "3",
      "section": "3-2",
      "section_title": "Causes of Distress and Deterioration"
    }
  },
  {
    "id": "em2002_3-2_part13",
    "text": "[EM 1110-2-2002 \u00a73-2 Causes of Distress and Deterioration]\ns of poor detailing and their possible effects on a structure are described in the following paragraphs. In general, all of these problems can be prevented by a thorough and careful review of plans and specifications for the project. In the case of existing structures, problems resulting from poor detailing should be handled by correcting the detailing and not by simply responding to the symptoms.\n\n(a) Abrupt changes in section. Abrupt changes in section may cause stress concentrations that may result in cracking. Typical examples would include the use of relatively thin sections such as bridge decks rigidly tied into massive abutments or patches and replacement concrete that are not uniform in plan dimensions.\n\n(b) Insufficient reinforcement at reentrant corners and openings. Reentrant corners and openings also tend to cause stress concentrations that may cause cracking. In this case, the best prevention is to provide additional reinforcement in areas where stress concentrations are expected to occur.\n\n(c) Inadequate provision for deflection. Deflections in excess of those anticipated may result in loading of members or sections beyond the capacities for which they were designed. Typically, these loadings will be induced in walls or partitions, resulting in cracking.\n\n(d) Inadequate provision for drainage. Poor attention to the details of draining a structure may result in the ponding of water. This ponding may result in leakage or saturation of concrete. Leakage may result in damage to the interior of the structure or in staining and encrustations on the structure. Saturation may result in severely damaged concrete if the structure is in an area that is subjected to freezing and thawing.\n\n(e) Insufficient travel in expansion joints. Inadequately designed expansion joints may result in spalling of concrete adjacent to the joints. The full range of possible temperature differentials that a concrete may be expected to experience should be taken into account in the specification for expansion joints. There is no single expansion joint that will work for all cases of temperature differential.\n\n(f) Incompatibility of materials. The use of materials with different properties (modulus of elasticity or coefficient of thermal expansion) adjacent to one another may result in cracking or spalling as the structure is loaded or as it is subjected to daily or annual temperature variations.\n\n(g) Neglect of creep effect. Neglect of creep may have similar effects as noted earlier for inadequate provision for deflections (paragraph 3-2 e (2)(c)). Additionally, neglect of creep in prestressed concrete members may lead to excessive prestress loss that in turn results in cracking as loads are applied.\n\n(h) Rigid joints between precast units. Designs utilizing precast elements must provide for movement between adjacent precast elements or between the precast elements and the supporting frame. Failure to provide for this movement can result in cracking or spalling.",
    "meta": {
      "doc": "EM 1110-2-2002",
      "chapter": "3",
      "section": "3-2",
      "section_title": "Causes of Distress and Deterioration"
    }
  },
  {
    "id": "em2002_3-2_part14",
    "text": "[EM 1110-2-2002 \u00a73-2 Causes of Distress and Deterioration]\nof creep in prestressed concrete members may lead to excessive prestress loss that in turn results in cracking as loads are applied.\n\n(h) Rigid joints between precast units. Designs utilizing precast elements must provide for movement between adjacent precast elements or between the precast elements and the supporting frame. Failure to provide for this movement can result in cracking or spalling.\n\n(i) Unanticipated shear stresses in piers, columns, or abutments. If, through lack of maintenance, expansion bearing assembles are allowed to become frozen, horizontal loading may be transferred to the concrete elements supporting the bearings. The result will be cracking in the concrete, usually compounded by other problems which will be caused by the entry of water into the concrete.\n\n(j) Inadequate joint spacing in slabs. This is one of the most frequent causes of cracking of slabs-on-grade. Guidance on joint spacing and depth of contraction joints may be found in ACI 332R.\n\nf. Abrasion. Abrasion damage caused by waterborne debris and the techniques used to repair the damage on several Corps' structures are described by McDonald (1980). Also, causes of abrasion-erosion damage and procedures for repair and prevention of damage are described in ACI 210R.\n\n(1) Mechanism. Abrasion-erosion damage is caused by the action of debris rolling and grinding against a concrete surface. In hydraulic structures, the areas most likely to be damaged are spillway aprons, stilling basin slabs, and lock culverts and laterals. The sources of the debris include construction trash left in a structure, riprap brought back into a basin by eddy currents because of poor hydraulic design or asymmetrical discharge, and riprap or other debris thrown into a basin by the public. Also barges and towboats impacting or scraping on lock wells and guide wells can cause abrasions erosion damage.\n\n(2) Symptoms. Concrete surfaces abraded by waterborne debris are generally smooth (Figure 2-20) and may contain localized depressions. Most of the debris remaining in the structure will be spherical and smooth. Mechanical abrasion is usually characterized by long shallow grooves in the concrete surface and spalling along monolith joints. Armor plates is often torn away or bent.\n\n(3) Prevention. The following measures should be followed to prevent or minimize abrasion-erosion damage to concrete hydraulic structures (Liu 1980 and McDonald 1980).",
    "meta": {
      "doc": "EM 1110-2-2002",
      "chapter": "3",
      "section": "3-2",
      "section_title": "Causes of Distress and Deterioration"
    }
  },
  {
    "id": "em2002_3-2_part15",
    "text": "[EM 1110-2-2002 \u00a73-2 Causes of Distress and Deterioration]\nbris remaining in the structure will be spherical and smooth. Mechanical abrasion is usually characterized by long shallow grooves in the concrete surface and spalling along monolith joints. Armor plates is often torn away or bent.\n\n(3) Prevention. The following measures should be followed to prevent or minimize abrasion-erosion damage to concrete hydraulic structures (Liu 1980 and McDonald 1980).\n\n(a) Design. It appears that given appropriate flow conditions in the presence of debris, all of the construction materials currently being used in hydraulic structures are to some degree susceptible to erosion. While improvements in materials should reduce the rate of concrete damage caused by erosion, this improvement alone will not solve the problem. Until the adverse hydraulic conditions that can cause abrasion-erosion damage are minimized or eliminated, it will be extremely difficult for any of the construction materials currently being used to avoid damage by erosion. Prior to construction or repair of major structures, hydraulic model studies of the structure may be required to identify potential causes of erosion damage and to evaluate the effectiveness of various modifications in eliminating those undesirable hydraulic conditions. Many older structures have spillways designed with a vertical end-sill. This design is usually efficient in trapping the erosion-causing debris within the spillway. In some structures, a 45-deg fillet installed on the upstream side of the end sill has resulted in a selfcleaning stilling basin. Recessing monolith joints in lock walls and guide walls will minimize stilling basin spalling caused by barge impact and abrasion (See paragraph 8-1 e (2)(e)).\n\n(b) Operation. In existing structures, balanced flows should be maintained into basins by using all gates to avoid discharge conditions where eddy action is prevalent. Substantial discharges that can provide a good hydraulic jump without creating eddy action should be released periodically in an attempt to flush debris from the stilling basin. Guidance as to discharge and tailwater relations required for flushing should be developed through model and prototype tests. Periodic inspections should be required to determine the presence of debris in the stilling basin and the extent of erosion. If the debris cannot be removed by flushing operations, the basin should be cleaned by other means.",
    "meta": {
      "doc": "EM 1110-2-2002",
      "chapter": "3",
      "section": "3-2",
      "section_title": "Causes of Distress and Deterioration"
    }
  },
  {
    "id": "em2002_3-2_part16",
    "text": "[EM 1110-2-2002 \u00a73-2 Causes of Distress and Deterioration]\nattempt to flush debris from the stilling basin. Guidance as to discharge and tailwater relations required for flushing should be developed through model and prototype tests. Periodic inspections should be required to determine the presence of debris in the stilling basin and the extent of erosion. If the debris cannot be removed by flushing operations, the basin should be cleaned by other means.\n\n(c) Materials. It is imperative that materials be tested and evaluated, in accordance with ASTM C 1138 (CRD-C 63), prior to use in the repair of abrasion-erosion damaged hydraulic structures. Abrasion-resistant concrete should include the maximum amount of the hardest coarse aggregate that is available and the lowest practical w/c. In some cases where hard aggregate was not available, high-range water-reducing admixtures (HRWRA) and condensed silica fume have been used to develop high compressive strength concrete 97 MPa (14,000 psi) to overcome problems of unsatisfactory aggregate (Holland 1983). Apparently, at these high compressive strengths the hardened cement paste assumes a greater role in resisting abrasion-erosion damage, and as such, the aggregate quality becomes correspondingly less important. The abrasion-erosion resistance of vacuum-treated concrete, polymer concrete, polymer-impregnated concrete, and polymer portland-cement concrete is significantly superior to that of comparable conventional concrete that can also be attributed to a stronger cement matrix. The increased costs associated with materials, production, and placing of these and any other special concretes in comparison with conventional concrete should be considered during the evaluation process. While the addition of steel fibers would be expected to increase the impact resistance of concrete, fiber-reinforced concrete is consistently less resistant to abrasion-erosion than conventional concrete. Therefore, fiber-reinforced concrete should not be used for repair of stilling basins or other hydraulic structures where abrasion-erosion is of major concern. Several types of surface coatings have exhibited good abrasionerosion resistance during laboratory tests. These include polyurethanes, epoxy-resin mortar, furan-resin mortar, acrylic mortar, and iron aggregate toppings. However, some difficulties have been reported in field applications of surface coatings, primarily the result of improper surface preparation and thermal incompatibility between coatings and concrete.\n\ng. Cavitation . Cavitation-erosion is the result of relatively complex flow characteristics of water over concrete surfaces (ACI 210R).",
    "meta": {
      "doc": "EM 1110-2-2002",
      "chapter": "3",
      "section": "3-2",
      "section_title": "Causes of Distress and Deterioration"
    }
  },
  {
    "id": "em2002_3-2_part17",
    "text": "[EM 1110-2-2002 \u00a73-2 Causes of Distress and Deterioration]\nran-resin mortar, acrylic mortar, and iron aggregate toppings. However, some difficulties have been reported in field applications of surface coatings, primarily the result of improper surface preparation and thermal incompatibility between coatings and concrete.\n\ng. Cavitation . Cavitation-erosion is the result of relatively complex flow characteristics of water over concrete surfaces (ACI 210R).\n\n(1) Mechanism. There is little evidence to show that water flowing over concrete surfaces at velocities less than 12.2 m/sec (40 ft/sec) causes any cavitation damage to the concrete. However, when the flow is fast enough (greater than 12.2 m/sec) and where there is surface irregularity in the concrete, cavitation damage may occur. Whenever there is surface irregularity, the flowing water will separate from the concrete surface. In the area of separation from the concrete, vapor bubbles will develop because of the lowered vapor pressure in the region. As these bubbles are carried downstream, they will soon reach areas of normal pressure. These bubbles will collapse with an almost instantaneous reduction in volume. This collapse, or implosion, creates a shock wave which, upon reaching a concrete surface, induces very high stresses over a small area. The repeated collapse of vapor bubbles on or near the concrete surface will cause pitting. Concrete spillways and outlet works of many high dams have been severely damaged by cavitation.\n\n(2) Symptoms. Concrete that has been damaged will be severely pitted and extremely rough (Figure 2-21). As the damage progresses, the roughness of the damaged area may induce additional cavitation.\n\n- (3) Prevention.\n\n(a) Hydraulic design. Even the strongest materials cannot withstand the forces of cavitation indefinitely. Therefore, proper hydraulic design and the use of aeration to reduce or eliminate the parameters that trigger cavitation are extremely important (ACI 210R). Since these topics are beyond the scope of this manual, hydraulic engineers and appropriate hydraulic design manuals should be consulted.",
    "meta": {
      "doc": "EM 1110-2-2002",
      "chapter": "3",
      "section": "3-2",
      "section_title": "Causes of Distress and Deterioration"
    }
  },
  {
    "id": "em2002_3-2_part18",
