Repository: Pace200413/inspection-agent

## Overview

I built this project to explore how computer vision and retrieval-augmented generation can work together in a practical engineering workflow.

A user can upload a concrete inspection image or ask a question about concrete repair. A fine-tuned YOLOv8 model detects cracks, corrosion, and spalling. A LangGraph agent then searches a knowledge base built from **USACE EM 1110-2-2002**, grades the retrieved evidence, rewrites weak searches when necessary, and produces an answer with section-level citations.

When the manual does not support an answer, the system is designed to say that the available evidence is insufficient rather than inventing a recommendation.

File: data/chunks.json (part 5 of 22)
[
    "text": "[EM 1110-2-2002 \u00a73-2 Causes of Distress and Deterioration]\na) Hydraulic design. Even the strongest materials cannot withstand the forces of cavitation indefinitely. Therefore, proper hydraulic design and the use of aeration to reduce or eliminate the parameters that trigger cavitation are extremely important (ACI 210R). Since these topics are beyond the scope of this manual, hydraulic engineers and appropriate hydraulic design manuals should be consulted.\n\n(b) Conventional materials. While proper material selection can increase the cavitation resistance of concrete, the only totally effective solution is to reduce or eliminate the causes of cavitation. However, it is recognized that in the case of existing structures in need of repair, the reduction or elimination of cavitation may be difficult and costly. The next best solution is to replace the damaged concrete with more cavitation-resistant materials. Cavitation resistance of concrete can be increased by use of a properly designed low w/c, high-strength concrete. The use of no larger than 38-mm (1-1/2-in.) nominal maximum size aggregate is beneficial. Furthermore, methods which have reduced the unit water content of the mixture, such as use of a water-reducing admixture, are also beneficial. Vital to increased cavitation resistance are the use of hard, dense aggregate particles and a good aggregateto-mortar bond. Typically, cement-based materials exhibit significantly lower resistance to cavitation compared to polymer-based materials.\n\n(c) Other cavitation-resistant materials. Cavitationdamaged areas have been successfully repaired with steelfiber concrete and polymer concrete (Houghton, Borge, and Paxton 1978). Some coatings, such as neoprene and polyurethane, have reduced cavitation damage to concrete, but since near-perfect adhesion to the concrete is critical, the use of the coatings is not common. Once a tear or a chip in the coating occurs, the entire coating is likely to be peeled off.",
    "meta": {
      "doc": "EM 1110-2-2002",
      "chapter": "3",
      "section": "3-2",
      "section_title": "Causes of Distress and Deterioration"
    }
  },
  {
    "id": "em2002_3-2_part19",
    "text": "[EM 1110-2-2002 \u00a73-2 Causes of Distress and Deterioration]\nhave been successfully repaired with steelfiber concrete and polymer concrete (Houghton, Borge, and Paxton 1978). Some coatings, such as neoprene and polyurethane, have reduced cavitation damage to concrete, but since near-perfect adhesion to the concrete is critical, the use of the coatings is not common. Once a tear or a chip in the coating occurs, the entire coating is likely to be peeled off.\n\n(d) Construction practices. Construction practices are of paramount importance when concrete surfaces are exposed to high-velocity flow, particularly if aeration devices are not incorporated in the design. Such surfaces must be as smooth as can be obtained under practical conditions. Accordingly, good construction practices as given in EM 1110-2-2000 should be followed whether the construction is new or is a repair. Formed and unformed surfaces should be carefully checked during each construction operation to confirm that they are within specified tolerances. More restrictive tolerances on surfaces should be avoided since they become highly expensive to construct and often impractical to achieve, despite the use of modern equipment and good construction practices. Where possible, transverse joints in concrete conduits or chutes should be minimized. These joints are generally in a location where the greatest problem exists in maintaining a continuously smooth hydraulic surface. One construction technique which has proven satisfactory in placement of reasonably smooth hydraulic surfaces is the traveling slipform screed. This technique can be applied to tunnel inverts and to spillway chute slabs. Hurd (1989) provides information on the slipform screed. Since surface hardness improves cavitation resistance, proper curing of these surfaces is essential.\n\nh. Freezing and thawing .\n\n(1) Mechanism. As the temperature of a critically saturated concrete is lowered during cold weather, the freezable water held in the capillary pores of the cement paste and aggregates expands upon freezing. If subsequent thawing is followed by refreezing, the concrete is further expanded, so that repeated cycles of freezing and thawing have a cumulative effect. By their very nature, concrete hydraulic structures are particularly vulnerable to freezing and thawing simply because there is ample opportunity for portions of these structures to become critically saturated. Concrete is especially vulnerable in areas of fluctuating water levels or under spraying conditions. Exposure in such areas as the tops of walls, piers, parapets, and slabs enhances the vulnerability of concrete to the harmful effects of repeated cycles of freezing and thawing. The use of deicing chemicals on concrete surfaces may also accelerate damage caused by freezing and thawing and may lead to pitting and scaling. ACI 201.2R describes the action as physical. It involves the development of osmotic and hydraulic pressures during freezing, principally in the paste, similar to ordinary frost action.",
    "meta": {
      "doc": "EM 1110-2-2002",
      "chapter": "3",
      "section": "3-2",
      "section_title": "Causes of Distress and Deterioration"
    }
  },
  {
    "id": "em2002_3-2_part20",
    "text": "[EM 1110-2-2002 \u00a73-2 Causes of Distress and Deterioration]\nete to the harmful effects of repeated cycles of freezing and thawing. The use of deicing chemicals on concrete surfaces may also accelerate damage caused by freezing and thawing and may lead to pitting and scaling. ACI 201.2R describes the action as physical. It involves the development of osmotic and hydraulic pressures during freezing, principally in the paste, similar to ordinary frost action.\n\n(2) Symptoms. Visual examination of concrete damaged by freezing and thawing may reveal symptoms ranging from surface scaling to extensive disintegration (Figure 2-10). Laboratory examination of cores taken from structures that show surficial effects of freezing and thawing will often show a series of cracks parallel to the surface of the structure.\n\n(3) Prevention. The following preventive measures are recommended by ACI 201.2R for concrete that will be exposed to freezing and thawing while saturated:\n\n(a) Designing the structure to minimize the exposure to moisture. For example, providing positive drainage rather than flat surfaces whenever possible.\n\n(b) Using a concrete with a low w/c.\n\n(c) Using adequate entrained air to provide a satisfactory air-void system in the concrete, i.e., a bubble spacing factor of 0.20 mm (0.008 in.) or less, which will provide protection for the anticipated service conditions and aggregate size. EM 1110-2-2000 provides information on the recommended amount of entrained air.\n\n(d) Selecting suitable materials, particularly aggregates that perform well in properly proportioned concrete.\n\n(e) Providing adequate curing to ensure that the compressive strength of the concrete is at least 24 MPa (3,500 psi) before the concrete is allowed to freeze in a saturated state.\n\n- i. Settlement and movement .\n- (1) Mechanisms.\n\n(a) Differential movement. Situations in which the various elements of a structure are moving with respect to one another are caused by differential movements. Since concrete structures are typically very rigid, they can tolerate very little differential movement. As the differential movement increases, concrete members can be expected to be subjected to an overstressed condition. Ultimately, the members will crack or spall.",
    "meta": {
      "doc": "EM 1110-2-2002",
      "chapter": "3",
      "section": "3-2",
      "section_title": "Causes of Distress and Deterioration"
    }
  },
  {
    "id": "em2002_3-2_part21",
    "text": "[EM 1110-2-2002 \u00a73-2 Causes of Distress and Deterioration]\nituations in which the various elements of a structure are moving with respect to one another are caused by differential movements. Since concrete structures are typically very rigid, they can tolerate very little differential movement. As the differential movement increases, concrete members can be expected to be subjected to an overstressed condition. Ultimately, the members will crack or spall.\n\n(b) Subsidence. Situations in which an entire structure is moving or a single element of a structure, such as a monolith, is moving with respect to the remainder of the structure are caused by subsidence. In these cases, the concerns are not overcracking or spalling but rather stability against overturning or sliding. Whether portions of a single structural element are moving with respect to one another or whether entire elements are moving, the underlying cause is more than likely to be a failure of the foundation material. This failure may be attributed to long-term consolidations, new loading conditions, or to a wide variety of other mechanisms. In situations in which structural movement is diagnosed as a cause of concrete deterioration, a thorough geotechnical investigation should be conducted.\n\n(2) Symptoms. Visual examination of structures undergoing settlement or movement will usually reveal cracking or spalling or faulty alignment of structural members. Very often, movement will be apparent in nonstructural members such as block or brick masonry walls. Another good indication of structural movement is an increase in the amount of water leaking into the structure. Since differential settlement of the foundation of a structure is usually a long-term phenomenon, review of instrumentation data will be helpful in determining whether apparent movement is real. Review by structural and geotechnical engineering specialists will be required.\n\n(3) Prevention. Prevention of settlements and movements or corrective measures are beyond the scope of this manual. Appropriate structural and geotechnical engineering manuals should be consulted for guidance.\n\nj. Shrinkage. Shrinkage is caused by the loss of moisture from concrete. It may be divided into two general categories: that which occurs before setting (plastic shrinkage) and that which occurs after setting (drying shrinkage). Each of these types of shrinkage is discussed in this section.\n\n- (1) Plastic shrinkage.\n\n(a) Mechanism. During the period between placing and setting, most concrete will exhibit bleeding to some degree. Bleeding is the appearance of moisture on the surface of the concrete; it is caused by the settling of the heavier components of the mixture. Usually, the bleed water evaporates slowly from the concrete surface. If environmental conditions are such that evaporation is occurring faster than water is being supplied to the surface by bleeding, high tensile stresses can develop. These stresses can lead to the development of cracks on the concrete surface.",
    "meta": {
      "doc": "EM 1110-2-2002",
      "chapter": "3",
      "section": "3-2",
      "section_title": "Causes of Distress and Deterioration"
    }
  },
  {
    "id": "em2002_3-2_part22",
    "text": "[EM 1110-2-2002 \u00a73-2 Causes of Distress and Deterioration]\nf the concrete; it is caused by the settling of the heavier components of the mixture. Usually, the bleed water evaporates slowly from the concrete surface. If environmental conditions are such that evaporation is occurring faster than water is being supplied to the surface by bleeding, high tensile stresses can develop. These stresses can lead to the development of cracks on the concrete surface.\n\n(b) Symptoms. Cracking caused by plastic shrinkage will be seen within a few hours of concrete placement. Typically, the cracks are isolated rather than patterned. These cracks are generally wide and shallow.\n\n(c) Prevention. Determination of whether the weather conditions on the day of the placement are conducive to plastic shrinkage cracking is necessary. If the predicted evaporation rate is high according to ACI 305R, appropriate actions such as erecting windbreaks, erecting shade over the placement, cooling the concrete, and misting should be taken after placement. Additionally, it will be beneficial to minimize the loss of moisture from the concrete surface between placing and finishing. Finally, curing should be started as soon as is practical. If cracking caused by plastic shrinkage does occur and if it is detected early enough, revibration and refinishing of the cracked area will resolve the immediate problem of the cracks. Other measures as described above will be required to prevent additional occurrences.\n\n(2) Drying shrinkage.\n\n(a) Mechanism. Drying shrinkage is the long-term change in volume of concrete caused by the loss of moisture. If this shrinkage could take place without any restraint, there would be no damage to the concrete. However, the concrete in a structure is always subject to some degree of restraint by either the foundation, by another part of the structure, or by the difference in shrinkage between the concrete at the surface and that in the interior of a member. This restraint may also be attributed to purely physical conditions such as the placement of a footing on a rough foundation or to chemical bonding of new concrete to earlier placements or to both. The combination of shrinkage and restraints cause tensile stresses that can ultimately lead to cracking.\n\n(b) Symptoms. Visual examination will typically show cracks that are characterized by their fineness and absence of any indication of movement. They are usually shallow, a few inches in depth. The crack pattern is typically orthogonal or blocky. This type of surface cracking should not be confused with thermally induced deep cracking which occurs when dimensional change is restrained in newly placed concrete by rigid foundations or by old lifts of concrete.",
    "meta": {
      "doc": "EM 1110-2-2002",
      "chapter": "3",
      "section": "3-2",
      "section_title": "Causes of Distress and Deterioration"
    }
  },
  {
    "id": "em2002_3-2_part23",
    "text": "[EM 1110-2-2002 \u00a73-2 Causes of Distress and Deterioration]\nhat are characterized by their fineness and absence of any indication of movement. They are usually shallow, a few inches in depth. The crack pattern is typically orthogonal or blocky. This type of surface cracking should not be confused with thermally induced deep cracking which occurs when dimensional change is restrained in newly placed concrete by rigid foundations or by old lifts of concrete.\n\n(c) Prevention. In general, the approach is either to reduce the tendency of the concrete, to shrink or to reduce the restraint, or both. The following will help to reduce the tendency to shrink: use of less water in the concrete; use of larger aggregate to minimize paste content; placing the concrete at as low a temperature as practical; dampening the subgrade and the forms; dampening aggregates if they are dry and absorptive; and providing an adequate amount of reinforcement to distribute and reduce the size of cracks that do occur. Restraint can be reduced by providing adequate contraction joints.\n\nk. Temperature changes. Changes in temperature cause a corresponding change in the volume of concrete. As was true for moisture-induced volume change (drying shrinkage), temperature-induced volume changes must be combined with restraint before damage can occur. Basically, there are three temperature change phenomena that may cause damage to concrete. First, there are the temperature changes that are generated internally by the heat of hydration of cement in large placements. Second, there are the temperature changes generated by variations in climatic conditions. Finally, there is a special case of externally generated temperature change--fire damage. Internally and externally generated temperature changes are discussed in subsequent paragraphs. Because of the infrequent nature of its occurrence in civil works structures, fire damage is not included in this manual.\n\n(1) Internally generated temperature differences.",
    "meta": {
      "doc": "EM 1110-2-2002",
      "chapter": "3",
      "section": "3-2",
      "section_title": "Causes of Distress and Deterioration"
    }
  },
  {
    "id": "em2002_3-2_part24",
    "text": "[EM 1110-2-2002 \u00a73-2 Causes of Distress and Deterioration]\nted by variations in climatic conditions. Finally, there is a special case of externally generated temperature change--fire damage. Internally and externally generated temperature changes are discussed in subsequent paragraphs. Because of the infrequent nature of its occurrence in civil works structures, fire damage is not included in this manual.\n\n(1) Internally generated temperature differences.\n\n(a) Mechanism. The hydration of portland cement is an exothermic chemical reaction. In large volume placements, significant amounts of heat may be generated and the temperature of the concrete may be raised by more than 38 \u00b0C (100 \u00b0F) over the concrete temperature at placement. Usually, this temperature rise is not uniform throughout the mass of the concrete, and steep temperature gradients may develop. These temperature gradients give rise to a situation known as internal restraint--the outer portions of the concrete may be losing heat while the inner portions are gaining (heat). If the differential is great, cracking may occur. Simultaneously with the development of this internal restraint condition, as the concrete mass begins to cool, a reduction in volume takes place. If the reduction in volume is prevented by external conditions (such as by chemical bonding, by mechanical interlock, or by piles or dowels extending into the concrete), the concrete is externally restrained. If the strains induced by the external restraint are great enough, cracking may occur. There is increasing evidence, particularly for rehabilitation work, that relatively minor temperature differences in thin, highly restrained overlays can lead to cracking. Such cracking has been seen repeatedly in lock wall resurfacing (Figure 2-5) and in stilling basin overlays. Measured temperature differentials have typically been much below those normally associated with thermally induced cracking.\n\n(b) Symptoms. Cracking resulting from internal restraint will be relatively shallow and isolated. Cracking resulting from external restraint will usually extend through the full section. Thermally induced cracking may be expected to be regularly spaced and perpendicular to the larger dimensions of the concrete.\n\n(c) Prevention. An in-depth discussion of temperature and cracking predictions for massive placements can be found in ACI 207.1R and ACI 207.2R. In general, the following may be beneficial: using as low a cement content as possible; using a low-heat cement or combination of cement and pozzolans; placing the concrete at the minimum practical temperature; selecting aggregates with low moduli of elasticity and low coefficients of thermal expansion; cooling internally or insulating the placement as appropriate to minimizing temperature differentials; and minimizing the effects of stress concentrators that may instigate cracking.\n\n(2) Externally generated temperature differences.",
    "meta": {
      "doc": "EM 1110-2-2002",
      "chapter": "3",
      "section": "3-2",
      "section_title": "Causes of Distress and Deterioration"
    }
  },
  {
    "id": "em2002_3-2_part25",
    "text": "[EM 1110-2-2002 \u00a73-2 Causes of Distress and Deterioration]\nnd pozzolans; placing the concrete at the minimum practical temperature; selecting aggregates with low moduli of elasticity and low coefficients of thermal expansion; cooling internally or insulating the placement as appropriate to minimizing temperature differentials; and minimizing the effects of stress concentrators that may instigate cracking.\n\n(2) Externally generated temperature differences.\n\n(a) Mechanism. The basic failure mechanism in this case is the same as that for internally generated temperature differences--the tensile strength of the concrete is exceeded. In this case the temperature change leading to the concrete volume change is caused by external factors, usually changing climatic conditions. This cause of deterioration is best described by the following examples: First, a pavement slab cast in the summer. As the air and ground temperatures drop in the fall and winter, the slab may undergo a temperature drop of 27 \u00b0C (80 \u00b0F), or more. Typical parameters for such a temperature drop (coefficient of thermal expansion of 10.8 \u00d7 10 -6 /\u00b0C (6 \u00d7 10 -6 /\u00b0F) indicate a 30-m (98-ft) slab would experience a shortening of more than 13 mm (1/2 in.). If the slab were restrained, such movement would certainly lead to cracking. Second, a foundation or retaining wall that is cast in the summer. In this case, as the weather cools, the concrete may cool at different rates--exposed concrete will cool faster than that insulated by soil or other backfill. The restraint provided by this differential cooling may lead to cracking if adequate contraction joints have not been provided. Third, concrete that experiences significant expansion during the warmer portions of the year. Spalling may occur if there are no adequate expansion joints. In severe cases, pavement slabs may be lifted out of alignment, resulting in so-called blowups. Fourth, concretes that have been repaired or overlayed with materials that do not have the same coefficient of thermal expansion as the underlying material. Annual heating and cooling may lead to cracking or debonding of the two materials.\n\n(b) Symptoms. Visual examination will show regularly spaced cracking in the case of restrained contraction. Similarly, spalling at expansion joints will be seen in the case of restrained expansion. Problems resulting from expansion-contraction caused by thermal differences will be seen as pattern cracking, individual cracking, or spalling.\n\n(c) Prevention. The best prevention is obviously to make provision for the use of contraction and expansion joints. Providing reinforcing steel (temperature steel) will help to distribute cracks and minimize the size of those that do occur. Careful review of the properties of all repair materials will help to eliminate problems caused by temperature changes.",
    "meta": {
      "doc": "EM 1110-2-2002",
      "chapter": "3",
      "section": "3-2",
      "section_title": "Causes of Distress and Deterioration"
    }
  },
  {
    "id": "em2002_3-2_part26",
    "text": "[EM 1110-2-2002 \u00a73-2 Causes of Distress and Deterioration]\ning, individual cracking, or spalling.\n\n(c) Prevention. The best prevention is obviously to make provision for the use of contraction and expansion joints. Providing reinforcing steel (temperature steel) will help to distribute cracks and minimize the size of those that do occur. Careful review of the properties of all repair materials will help to eliminate problems caused by temperature changes.\n\nl. Weathering. Weathering is frequently referred to as a cause of concrete deterioration. ACI 116R defines weathering as 'Changes in color, texture, strength, chemical composition, or other properties of a natural or artificial material due to the action of the weather.' However, since all of these effects may be more correctly attributed to other causes of concrete deterioration described in this chapter, weathering itself is not considered to be a specific cause of deterioration.",
    "meta": {
      "doc": "EM 1110-2-2002",
      "chapter": "3",
      "section": "3-2",
      "section_title": "Causes of Distress and Deterioration"
    }
  },
  {
    "id": "em2002_3-3_part0",
    "text": "[EM 1110-2-2002 \u00a73-3 Relating Symptoms to Causes of Distress and Deterioration]\nGiven a detailed report of the condition of the concrete in a structure and a basic understanding of the various mechanisms that can cause concrete deterioration, the problem becomes one of relating the observations or symptoms to the underlying causes. When many of the different causes of deterioration produce the same symptoms, the task of relating symptoms to causes is more difficult than it first appears. One procedure to consider is based upon that described by Johnson (1965). This procedure is obviously idealized and makes no attempt to deal with more than one cause that may be active at any one time. Although there will usually be a combination of causes responsible for the damage detected on a structure, this procedure should provide a starting point for an analysis.\n\na. Evaluate structure design to determine adequacy. First consider what types of stress could have caused the observed symptoms. For example, tension will cause cracking, while compression will cause spalling. Torsion or shear will usually result in both cracking and spalling. If the basic symptom is disintegration, then overstress may be eliminated as a cause. Second, attempt to relate the probable types of stress causing the damage noted to the locations of the damage. For example, if cracking resulting from excessive tensile stress is suspected, it would not be consistent to find that type of damage in an area that is under compression. Next, if the damage seems appropriate for the location, attempt to relate the specific orientation of the damage to the stress pattern. Tension cracks should be roughly perpendicular to the line of externally induced stress. Shear usually causes failure by diagonal tension, in which the cracks will run diagonally in the concrete section. Visualizing the basic stress patterns in the structure will aid in this phase of the evaluation. If no inconsistency is encountered during this evaluation, then overstress may be the cause of the observed damage. A thorough stress analysis is warranted to confirm this finding. If an inconsistency has been detected, such as cracking in a compression zone, the next step in the procedure should be followed.\n\nb. Relate the symptoms to potential causes. For this step, Table 3-3 will be of benefit. Depending upon the symptom, it may be possible to eliminate several possible causes. For example, if the symptom is disintegration or erosion, several potential causes may be eliminated by this procedure.",
    "meta": {
      "doc": "EM 1110-2-2002",
      "chapter": "3",
      "section": "3-3",
      "section_title": "Relating Symptoms to Causes of Distress and Deterioration"
    }
  },
  {
    "id": "em2002_3-3_part1",
    "text": "[EM 1110-2-2002 \u00a73-3 Relating Symptoms to Causes of Distress and Deterioration]\nbeen detected, such as cracking in a compression zone, the next step in the procedure should be followed.\n\nb. Relate the symptoms to potential causes. For this step, Table 3-3 will be of benefit. Depending upon the symptom, it may be possible to eliminate several possible causes. For example, if the symptom is disintegration or erosion, several potential causes may be eliminated by this procedure.\n\nc. Eliminate the readily identifiable causes. From the list of possible causes remaining after symptoms have been related to potential causes, it may be possible to eliminate two causes very quickly since they are relatively easy to identify. The first of these is corrosion of embedded metals. It will be easy to verify whether the cracking and spalling noted are a result of corrosion. The second cause that is readily identified is accidental loading, since personnel at the structure should be able to relate the observed symptoms to a specific incident.\n\nd. Analyze the available clues. If no solution has been reached at this stage, all of the evidences generated by field and laboratory investigations should be carefully reviewed. Attention should be paid to the following points:\n\n(1) If the basic symptom is that of disintegration of the concrete surface, then essentially three possible causes remain: chemical attack, erosion, and freezing and thawing. Attempts should be made to relate the nature and type of the damage to the location in the structure and to the environment of the concrete in determining which of the three possibilities is the most likely to be the cause of the damage.\n\n(2) If there is evidence of swelling of the concrete, then there are two possibilities: chemical reactions and temperature changes. Destructive chemical reactions such as alkali-silica or alkali-carbonate attack that cause swelling will have been identified during the laboratory investigation. Temperature-induced swelling should be ruled out unless there is additional evidence such as spalling at joints.\n\n(3) If the evidence is spalling and corrosion and accidental loadings have been eliminated earlier, the major causes of spalling remaining are construction errors, poor detailing, freezing and thawing, and externally generated temperature changes. Examination of the structure should have provided evidence as to the location and general nature of the spalling that will allow identification of the exact cause.\n\n(4) If the evidence is cracking, then construction errors, shrinkage, temperature changes, settlement and movement, chemical reactions, and poor design details remain as possible causes of distress and deterioration of concrete. Each of these possibilities will have to be reviewed in light of the available laboratory and field observations to establish which is responsible.",
    "meta": {
      "doc": "EM 1110-2-2002",
      "chapter": "3",
      "section": "3-3",
      "section_title": "Relating Symptoms to Causes of Distress and Deterioration"
    }
  },
  {
    "id": "em2002_3-3_part2",
    "text": "[EM 1110-2-2002 \u00a73-3 Relating Symptoms to Causes of Distress and Deterioration]\non of the exact cause.\n\n(4) If the evidence is cracking, then construction errors, shrinkage, temperature changes, settlement and movement, chemical reactions, and poor design details remain as possible causes of distress and deterioration of concrete. Each of these possibilities will have to be reviewed in light of the available laboratory and field observations to establish which is responsible.\n\n(5) If the evidence is seepage and it has not been related to a detrimental internal chemical reaction by this time, then it is probably the result of design errors or construction errors, such as improper location or installation of a waterstop.\n\ne. Determine why the deterioration has occurred. Once the basic cause or causes of the damage have been established, there remains one final requirement: to understand how the causal agent acted upon the concrete. For example, if the symptoms were cracking and spalling and the cause was corrosion of the reinforcing steel, what facilitated the corrosion? Was there chloride in the concrete? Was there inadequate cover over the reinforcing steel? Another example to consider is concrete damage caused by freezing and thawing. Did the damage occur because the concrete did not contain an adequate air-void system, or did the damage occur because the concrete used was not expected to be saturated but, for whatever reason, was saturated? Only when the cause and its mode of action are completely understood should the next step of selecting a repair material be attempted.",
    "meta": {
      "doc": "EM 1110-2-2002",
      "chapter": "3",
      "section": "3-3",
      "section_title": "Relating Symptoms to Causes of Distress and Deterioration"
    }
  },
  {
    "id": "em2002_3-3_part3",
