Repository: Pace200413/inspection-agent

## Overview

I built this project to explore how computer vision and retrieval-augmented generation can work together in a practical engineering workflow.

A user can upload a concrete inspection image or ask a question about concrete repair. A fine-tuned YOLOv8 model detects cracks, corrosion, and spalling. A LangGraph agent then searches a knowledge base built from **USACE EM 1110-2-2002**, grades the retrieved evidence, rewrites weak searches when necessary, and produces an answer with section-level citations.

When the manual does not support an answer, the system is designed to say that the available evidence is insufficient rather than inventing a recommendation.

File: data/chunks.json (part 6 of 22)
[
    "text": "[EM 1110-2-2002 \u00a73-3 Relating Symptoms to Causes of Distress and Deterioration]\nder is concrete damage caused by freezing and thawing. Did the damage occur because the concrete did not contain an adequate air-void system, or did the damage occur because the concrete used was not expected to be saturated but, for whatever reason, was saturated? Only when the cause and its mode of action are completely understood should the next step of selecting a repair material be attempted.\n\n| Table 3-3 Relating Symptoms to Causes of Distress and Deterioration of Concrete   | Table 3-3 Relating Symptoms to Causes of Distress and Deterioration of Concrete   | Table 3-3 Relating Symptoms to Causes of Distress and Deterioration of Concrete   | Table 3-3 Relating Symptoms to Causes of Distress and Deterioration of Concrete   | Table 3-3 Relating Symptoms to Causes of Distress and Deterioration of Concrete   | Table 3-3 Relating Symptoms to Causes of Distress and Deterioration of Concrete   | Table 3-3 Relating Symptoms to Causes of Distress and Deterioration of Concrete   | Table 3-3 Relating Symptoms to Causes of Distress and Deterioration of Concrete   | Table 3-3 Relating Symptoms to Causes of Distress and Deterioration of Concrete   |\n|-----------------------------------------------------------------------------------|-----------------------------------------------------------------------------------|-----------------------------------------------------------------------------------|-----------------------------------------------------------------------------------|-----------------------------------------------------------------------------------|-----------------------------------------------------------------------------------|-----------------------------------------------------------------------------------|-----------------------------------------------------------------------------------|-----------------------------------------------------------------------------------|\n| Causes                                                                            | Construction Faults                                                               | Cracking                                                                          | Disintegration                                                                    | Distortion/ Movement                                                              | Erosion                                                                           | Joint Failures                                                                    | Seepage                                                                           | Spalling                                                                          |\n| Accidental Loadings                                                               |                                                                                   | X                                                                                 |                                                                                   |                                                                                   |                                                                                   |                                                                                   |                                                                                   | X                                                                                 |\n| Chemical Reactions                                                                |                                                                                   | X                                                                                 | X                                                                                 |                                                                                   |                                                                                   |                                                                                   | X                                                                                 |                                                                                   |\n| Construction Errors                                                               | X                                                                                 | X                                                                                 |                                                                                   |                                                                                   |                                                                                   | X                                                                                 | X                                                                                 | X                                                                                 |\n| Corrosion                                                                         |                                                                                   | X                                                                                 |                                                                                   |                                                                                   |                                                                                   |                                                                                   |                                                                                   | X                                                                                 |\n| Design Errors                                                                     |                                                                                   | X                                                                                 |                                                                                   |                                                                                   |                                                                                   | X                                                                                 | X                                                                                 | X                                                                                 |\n| Erosion                                                                           |                                                                                   |                                                                                   | X                                                                                 |                                                                                   | X                                                                                 |                                                                                   |                                                                                   |                                                                                   |\n| Freezing and                                                                      | Thawing                                                                           | X                                                                                 | X                                                                                 |                                                                                   |                                                                                   |                                                                                   |                                                                                   | X                                                                                 |\n| Settlement and Movement                                                           |                                                                                   | X                                                                                 |                                                                                   | X                                                                                 |                                                                                   | X                                                                                 |                                                                                   | X                                                                                 |\n| Shrinkage                                                                         | X                                                                                 | X                                                                                 |                                                                                   | X                                                                                 |                                                                                   |                                                                                   |                                                                                   |                                                                                   |\n| Temperature Changes                                                               |                                                                                   | X                                                                                 |                                                                                   |                                                                                   |                                                                                   | X                                                                                 |                                                                                   | X                                                                                 |",
    "meta": {
      "doc": "EM 1110-2-2002",
      "chapter": "3",
      "section": "3-3",
      "section_title": "Relating Symptoms to Causes of Distress and Deterioration"
    }
  },
  {
    "id": "em2002_4-1_part0",
    "text": "[EM 1110-2-2002 \u00a74-1 General Considerations]\nTo achieve durable repairs it is necessary to consider the factors affecting the design and selection of repair systems as parts of a composite system. Selection of a repair material is one of the many interrelated steps; equally important are surface preparation, the method of application, construction practices, and inspection. The critical factors that largely govern the durability of concrete repairs in practice are shown in Figure 4-1. These factors must be considered in the design process so that a repair material compatible with the existing concrete substrate can be selected. Compatibility is defined as the balance of physical, chemical, and electrochemical properties and dimensions between the repair material and the concrete substrate. This balance is necessary if the repair system is to withstand all anticipated stresses induced by volume changes and chemical and electrochemical effects without distress or deterioration in a specified environment over a designated period of time. For detailed discussions of compatibility issues and the need for a rational approach to durable concrete repairs, see Emmons, Vaysburd, and McDonald (1993 and 1994).\n\nDimensional compatibility is one of the most critical components of concrete repair. Restrained contraction of repair materials, the restraint being provided through bond to the existing concrete substrate, significantly increases the complexity of repair projects as compared to new construction. Cracking and debonding of the repair material are often the result of restrained contractions caused by volume changes. Therefore, the specified repair material must be dimensionally compatible with the existing concrete substrate to minimize the potential for failure. Those material properties that influence dimensional compatibility include drying shrinkage, thermal expansion, modulus of elasticity, and creep.\n\nFigure 4-1. Factors affecting the durability of concrete repair systems (Emmons and Vaysburd 1995)\n\n<!-- image -->",
    "meta": {
      "doc": "EM 1110-2-2002",
      "chapter": "4",
      "section": "4-1",
      "section_title": "General Considerations"
    }
  },
  {
    "id": "em2002_4-2_part0",
    "text": "[EM 1110-2-2002 \u00a74-2 Properties of Repair Materials]\nIn addition to conventional portland-cement concrete and mortar, there are hundreds of proprietary repair materials on the market, and new materials are continually being introduced. This wide variety of both specialty and conventional repair materials provides a greater opportunity to match material properties with specific project requirements; however, it can also increase the chances of selecting an inappropriate material. No matter how carefully a repair is made, use of the wrong material will likely lead to early repair failure (Warner 1984). Some of the material properties and their relative importance to durable repairs are discussed in the following text. These properties should be considered before any material is selected for use on a repair or rehabilitation project.\n\na. Compressive strength . Although there is some controversy over the required structural performance for many repairs, it is generally accepted that the repair material should have a compressive strength similar to that of the existing concrete substrate. Assuming the need for repair is not necessitated by inadequate strength, there is usually little advantage to be gained from repair materials with compressive strengths greater than that of the concrete substrate. In fact, significantly higher strengths of cementitious materials may indicate an excessive cement content which can contribute to higher heat of hydration and increased drying shrinkage. Repair of erosiondamaged concrete is one area in which increased strength (and corresponding higher erosion resistance) of the repair material is desirable.\n\nb. Modulus of elasticity . Modulus of elasticity is a measure of stiffness with higher modulus materials exhibiting less deformation under load compared to low modulus materials. In simple engineering terms, the modulus of elasticity of a repair material should be similar to that of the concrete substrate to achieve uniform load transfer across the repaired section. A repair material with a lower modulus of elasticity will exhibit lower internal stresses thus reducing the potential for cracking and delamination of the repair.\n\nc. Coefficient of thermal expansion . All materials expand and contract with changes in temperature. For a given change in temperature, the amount of expansion or contraction depends on the coefficient of thermal expansion for the material. Although the coefficient of expansion of conventional concrete will vary somewhat, depending on the type of aggregate, it is usually assumed to be about 10.8 millionths per degree C (6 millionths per degree F). Using repair materials such as polymers, with higher coefficients of expansion, will often result in cracking, spalling, or delamination of the repair.",
    "meta": {
      "doc": "EM 1110-2-2002",
      "chapter": "4",
      "section": "4-2",
      "section_title": "Properties of Repair Materials"
    }
  },
  {
    "id": "em2002_4-2_part1",
    "text": "[EM 1110-2-2002 \u00a74-2 Properties of Repair Materials]\nf thermal expansion for the material. Although the coefficient of expansion of conventional concrete will vary somewhat, depending on the type of aggregate, it is usually assumed to be about 10.8 millionths per degree C (6 millionths per degree F). Using repair materials such as polymers, with higher coefficients of expansion, will often result in cracking, spalling, or delamination of the repair.\n\n(1) Depending on the type of polymer, the coefficient of expansion for unfilled polymers is 6 to 14 times greater than that for concrete. Adding fillers or aggregate to polymers will improve the situation, but the coefficient of expansion for the polymer-aggregate combinations will still be one and one-half to five times that of concrete. As a result, the polymer repair material attempts to expand or contract more than the concrete substrate. This movement, when restrained through bond to the existing concrete, induces stresses that can cause cracking as the repair material attempts to contract or buckling and spalling when the repair material attempts to expand.\n\n(2) While thermal compatibility is most important in environments that are frequently subject to large temperature changes, it should also be considered in environments in which temperature changes are not as frequent. Also, thermal compatibility is especially important in large repairs and/or overlays.\n\nd. Adhesion/bond . In most cases, good bond between the repair material and the existing concrete substrate is a primary requirement for a successful repair. Bond strengths determined by slant-shear tests (ASTM C 882) are often reported by material suppliers. However, these values are highly dependent on the compressive strength of the substrate portion of the test cylinder. The test procedure requires only a minimum compressive strength of 31 MPa (4,500 psi) with no maximum strength. Therefore, these values have little or no value in comparing alternate materials unless the tests were conducted with equal substrate strengths.\n\n(1) Bond is best specified as a surface preparation requirement. The direct tensile bond test described in ACI 503R is an excellent technique for evaluating materials, surface preparation, and placement procedures. A properly prepared, sound concrete substrate will almost always provide sufficient bond strength. In many cases, bond failures between repair materials and a properly prepared concrete substrate are a result of differential thermal strains or drying shrinkage and are not a result of inadequate bond strengths.\n\n(2) According to ACI 503.5R, polymer adhesives provide a better bond of plastic concrete to hardened concrete than can be obtained with a cement slurry or the plastic concrete alone. However, experience indicates that the improvement in bond is less than 25 percent as compared to properly prepared concrete surfaces without adhesives.",
    "meta": {
      "doc": "EM 1110-2-2002",
      "chapter": "4",
      "section": "4-2",
      "section_title": "Properties of Repair Materials"
    }
  },
  {
    "id": "em2002_4-2_part2",
    "text": "[EM 1110-2-2002 \u00a74-2 Properties of Repair Materials]\nng shrinkage and are not a result of inadequate bond strengths.\n\n(2) According to ACI 503.5R, polymer adhesives provide a better bond of plastic concrete to hardened concrete than can be obtained with a cement slurry or the plastic concrete alone. However, experience indicates that the improvement in bond is less than 25 percent as compared to properly prepared concrete surfaces without adhesives.\n\ne. Drying shrinkage . Since most repairs are made on older structures where the concrete will exhibit minimal, if any, additional drying shrinkage, the repair material must also be essentially shrinkage-free or be able to shrink without losing bond. Shrinkage of cementitious repair materials can be reduced by using mixtures with very low w/c or by using construction procedures that minimize the shrinkage potential. Examples include drypack and preplaced-aggregate concrete. However, proprietary materials are being used in many repairs, often with undesirable results.\n\n(1) A random survey of data sheets for cement-based repair materials produced in this country showed that drying shrinkage data was not even reported by some manufacturers. In those cases where data was reported, manufacturers tended to use a variety of tests and standards to evaluate the performance of their products. This arbitrary application and modification of test methods has resulted in controversy and confusion in the selection and specification of repair materials. Consequently, a study was initiated, as part of the REMR research program, to select a reliable drying shrinkage test and to develop performance criteria for selecting cement-based repair materials (Emmons and Vaysburd 1995).\n\n(a) Three test methods are currently being evaluated in laboratory and field studies: ASTM C 157 (Modified); Shrinkage Cracking Ring; and German Angle Method. The ASTM test method, with modified curing conditions and times for length change measurements, has been used to develop preliminary performance criteria for drying shrinkage. In the modified procedure, materials are mixed and cured for 24 hr in accordance with manufacturer's recommendations. When no curing is recommended, specimens are cured in air at 50 percent relative humidity. When damp curing is recommended, specimens are placed in a moist curing room. No curing compounds are used. Following the 24 hr curing period, specimens are stored in air at 50 percent relative humidity with length change measurements at 1, 3, 28, and 60 days after casting.\n\n(b) The ASTM C 157 (Modified) test method has been used to evaluate the drying shrinkage of 46 commercially available patching materials (Gurjar and Carter 1987). Test results at 28 days were sorted and categorized by Emmons and Vaysburd (in preparation) as shown in Figure 4-2. Shrinkage of conventional concrete\n\nFigure 4-2. Classification of repair materials based on drying shrinkage (Emmons and Vaysburd 1995)\n\n<!-- image -->",
    "meta": {
      "doc": "EM 1110-2-2002",
      "chapter": "4",
      "section": "4-2",
      "section_title": "Properties of Repair Materials"
    }
  },
  {
    "id": "em2002_4-2_part3",
    "text": "[EM 1110-2-2002 \u00a74-2 Properties of Repair Materials]\ntest method has been used to evaluate the drying shrinkage of 46 commercially available patching materials (Gurjar and Carter 1987). Test results at 28 days were sorted and categorized by Emmons and Vaysburd (in preparation) as shown in Figure 4-2. Shrinkage of conventional concrete\n\nFigure 4-2. Classification of repair materials based on drying shrinkage (Emmons and Vaysburd 1995)\n\n<!-- image -->\n\n(0.05 percent at 28 days) was selected as a benchmark. Eighty-five percent of the materials tested had a higher shrinkage than that of concrete.\n\n(2) Based on this work, a maximum shrinkage of 0.04 percent at 28 days (ASTM C 157 (modified)) has been proposed as preliminary performance criteria for dimensionally compatible repair materials. Final performance criteria will be selected upon completion of current large-scale laboratory and field tests to establish a correlation between laboratory test results and field performance.\n\nf. Creep . In structural repairs, creep of the repair material should be similar to that of the concrete substrate, whereas in protective repairs higher creep can be an advantage. In the latter case, stress relaxation through tensile creep reduces the potential for cracking. It is unfortunate that most manufacturers make no mention of creep in their literature and are unable to supply basic values or to advise on environmental effects. Current tensile and compressive creep tests on selected repair materials should provide some insight into the role of creep in the overall repair system.\n\ng. Permeability . Good quality concrete is relatively impermeable to liquids, but when moisture evaporates at a surface, replacement liquid is pulled to the evaporating surface by diffusion. If impermeable materials are used for large patches, overlays, or coatings, moisture that diffuses through the base concrete can be trapped between the substrate and the impermeable repair material. The entrapped moisture can cause failure at the bond line or critically saturate the substrate and, in the case of nonair-entrained concrete, can cause the substrate to fail if it is subjected to repeated cycles of freezing and thawing. Entrapped moisture can be a particularly troublesome problem with Corps hydraulic structures that are subject to freezing and thawing. Materials with low water absorption and high water vapor transmission characteristics are desirable for most repairs.",
    "meta": {
      "doc": "EM 1110-2-2002",
      "chapter": "4",
      "section": "4-2",
      "section_title": "Properties of Repair Materials"
    }
  },
  {
    "id": "em2002_4-3_part0",
    "text": "[EM 1110-2-2002 \u00a74-3 Application and Service Conditions]\nThe conditions under which the repair material will be placed and the anticipated service or exposure conditions can have a major impact on design of a repair and selection of the repair material. The following factors should be considered in planning a repair strategy (Warner 1984).\n\na. Application conditions .\n\n(1) Geometry. The depth and orientation of a repair section can influence selection of the repair material. In thick sections, heat generated during curing of some repair materials can result in unacceptable thermal stresses. Also, some materials shrink excessively when placed in thick layers. Some materials, particularly cementitious materials, will spall if placed in very thin layers. In contrast, some polymer-based materials can be placed in very thin sections. The maximum size of aggregate that can be used will be dictated by the minimum thickness of the repair. The repair material must be capable of adhering to the substrate without sagging when placed on vertical or overhead surfaces without forming.\n\n(2) Temperature. Portland-cement hydration ceases at or near freezing temperatures, and latex emulsions will not coalesce to form films at temperature below about 7 o C (45 \u00b0F). Other materials may be used at temperatures well below freezing, although setting times may be increased. High temperatures will make many repair materials set faster, decrease their working life, or preclude their use entirely.\n\n(3) Moisture. A condition peculiar to hydraulic structures is the presence of moisture or flowing water in the repair area. Generally, flowing water must be stopped by grouting, external waterproofing techniques, or drainage systems prior to repair. Some epoxy and polymer materials will not cure properly in the presence of moisture while others are moisture insensitive. Materials suitable for spall repair of wet concrete surfaces have been identified by Best and McDonald (1990a).\n\n(4) Location. Limited access to the repair site may restrict the type of equipment, and thus the type of material that can be used for repair. Also, components of some repair materials are odorous, toxic, or combustible. Obviously, such materials should not be used in poorly ventilated areas or in areas where flammable materials aren't permitted.\n\n- b. Service conditions .\n\n(1) Downtime. Materials with rapid strength gain characteristics that can be easily placed with minimal waste should be used when the repaired structure must be returned to service in a short period of time. Several types of rapid-hardening cements and patching materials are described in REMR Technical Note CS-MR-7.3 (USAEWES 1985g).\n\n(2) Traffic. If the repair will be subject to heavy vehicular traffic, a high-strength material with good abrasion and skid resistance is necessary.",
    "meta": {
      "doc": "EM 1110-2-2002",
      "chapter": "4",
      "section": "4-3",
      "section_title": "Application and Service Conditions"
    }
  },
  {
    "id": "em2002_4-3_part1",
    "text": "[EM 1110-2-2002 \u00a74-3 Application and Service Conditions]\nlaced with minimal waste should be used when the repaired structure must be returned to service in a short period of time. Several types of rapid-hardening cements and patching materials are described in REMR Technical Note CS-MR-7.3 (USAEWES 1985g).\n\n(2) Traffic. If the repair will be subject to heavy vehicular traffic, a high-strength material with good abrasion and skid resistance is necessary.\n\n(3) Temperature. A material with a coefficient of thermal expansion similar to that of the concrete substrate should be used for repairs subject to wide fluctuations in temperature. High-service temperatures may adversely affect the performance of some polymer materials. Resistance to cycles of freezing and thawing will be very important in many applications.\n\n(4) Chemical attack. Acids and sulfates will cause deterioration in cement-based materials while polymers are resistant to such chemical attack. However, strong solvents may attack some polymers. Soft water is corrosive to portland-cement materials.\n\n(5) Appearance. If it is necessary to match the color and texture of the original concrete, many, if not most, of the available repair materials will be unsuitable. Portlandcement mixtures with materials and proportions similar to those used in the original construction are necessary where appearance is a major consideration. Procedures for repair of architectural concrete are described by Dobrowolski and Scanlon (1984).\n\n(6) Service life. The function and remaining service life of the structure requiring repair should be considered in selection of a repair material. An extended service life requirement may dictate the choice of repair material regardless of cost. On the other hand, perhaps a lower cost, less durable, or more easily applied material can be used if the repair is only temporary.",
    "meta": {
      "doc": "EM 1110-2-2002",
      "chapter": "4",
      "section": "4-3",
      "section_title": "Application and Service Conditions"
    }
  },
  {
    "id": "em2002_4-4_part0",
    "text": "[EM 1110-2-2002 \u00a74-4 Material Selection]\nMost repair projects will have unique conditions and special requirements that must be thoroughly examined before the final repair material criteria can be established. Once the criteria for a dimensionally compatible repair have been established, materials with the properties necessary to meet these criteria should be identified. A variety of repair materials have been formulated to provide a wide range of properties. Since these properties will affect the performance of a repair, selecting the correct material for a specific application requires careful study. Properties of the materials under consideration for a given repair may be obtained from manufacturer's data sheets, the REMR Repair Materials Database and The REMR Notebook (USAEWES 1985), evaluation reports, contact with suppliers, or by conducting tests.\n\na. Material properties.\n\n(1) Manufacturer's data. Values for compressive strength, tensile strength, slant-shear bond, and modulus of elasticity are frequently reported in material data sheets provided by suppliers. However, other material properties of equal or greater importance, such as drying shrinkage, tensile bond strength, creep, absorption, and water vapor transmission, may not be reported.\n\n(a) Experience indicates that the material properties reported in manufacturer's data sheets are generally accurate for the conditions under which they were determined. However, the designer should beware of those situations in which data on a pertinent material property is not reported. Unfavorable material characteristics are seldom reported.\n\n(b) Material properties pertinent to a given repair should be requested from manufacturers if they are not included in the data sheets provided. General descriptions of materials, such as compatible, nonshrink, low shrinkage, etc., should be disregarded unless they are supported by data determined in accordance with standardized test methods. Material properties determined in accordance with 'modified' standard tests should be viewed with caution, particularly if the modifications are not described.\n\n(2) Repair Material Database. The REMR Repair Materials Database is described in Section 4-5. The computerized database provides rapid access to the results of tests conducted by the Corps and others; however, less than 25 percent of the available repair materials have been evaluated to date. The REMR Notebook currently contains 128 Material Data Sheets that include material descriptions, uses and limitations, available specifications, manufacturer's test results, and Corps test results. In addition, The REMR Notebook contains a number of Technical Notes that describe materials and procedures that can be used for maintenance and repair of concrete.",
    "meta": {
      "doc": "EM 1110-2-2002",
      "chapter": "4",
      "section": "4-4",
      "section_title": "Material Selection"
    }
  },
  {
    "id": "em2002_4-4_part1",
    "text": "[EM 1110-2-2002 \u00a74-4 Material Selection]\naterials have been evaluated to date. The REMR Notebook currently contains 128 Material Data Sheets that include material descriptions, uses and limitations, available specifications, manufacturer's test results, and Corps test results. In addition, The REMR Notebook contains a number of Technical Notes that describe materials and procedures that can be used for maintenance and repair of concrete.\n\n(3) Material suppliers. Reputable material suppliers can assist in identifying those materials and associated properties that have proven successful in previous repairs provided they are made aware of the conditions under which the material will be applied and the anticipated service conditions.\n\n(4) Conduct tests. The formulations for commercially available materials are subject to frequent modifications for a number of reasons including changes in ownership, changes in raw materials, and new technology. Sometimes these modifications result in changes in material properties without corresponding changes to the manufacturer's data sheets or notification by the material supplier. Consequently, testing of the repair material is recommended to ensure compliance with design criteria if durability of the repair is of major importance, or the volume of repair is large (Krauss 1994).\n\nb. Selection considerations . Concrete repair materials have been formulated to provide a wide range of properties; therefore, it is likely that more than one type of material will satisfy the design criteria for durable repair of a specific structure. In this case, other factors such as ease of application, cost, and available labor skills and equipment should be considered in selection of the repair material. To match the properties of the concrete substrate as closely as possible, portland-cement concrete or similar cementitious materials are frequently the best choices for repair. There are some obvious exceptions such as repairs that must be resistant to chemical attack. However, an arbitrary decision to repair like with like will not necessarily ensure a durable repair: The new repair material must be dimensionally compatible with the existing substrate, which has often been in place for many years.",
    "meta": {
      "doc": "EM 1110-2-2002",
      "chapter": "4",
      "section": "4-4",
      "section_title": "Material Selection"
    }
  },
  {
    "id": "em2002_4-5_part0",
    "text": "[EM 1110-2-2002 \u00a74-5 Repair Materials Database]\nThe Corps of Engineers Repair Material Database was developed to provide technology transfer of results from evaluations of commercial repair products performed under the REMR Research Program. The database contains manufacturer's information on uses, application procedures, limitations and technical data for approximately 1,860 commercially available repair products. In addition, Corps of Engineers test results are included for\n\n280 products and test results from other sources for 120 products. Results of material evaluations performed by the Corps of Engineers are added to the database as reports are published. Database organization and access procedures are described in detail by Stowe and Campbell (1989) and summarized in the following.\n\na. Access . The database is maintained on a host computer that can be accessed by telephone via a modem using the following communication parameters:\n\n| Baud Rate:   | 1,200 to 9,600   | Emulation:   | VT-100   |\n|--------------|------------------|--------------|----------|\n| Data Bits:   | 8                | Stop Bits:   | 1        |\n| Phone No.:   | (601) 634-4223   | Parity:      | None     |\n\nb. Operation .\n\n(1) The database is menu driven and has help windows to facilitate its use. The products in the database are identified as either end-use or additive. An end-use product is a material that is used as purchased to make a repair, whereas an additive product is a material used in combination with other materials to produce an end-use product. The end-use products portion of the database contains products for maintenance and repair of concrete, steel, or both. The additive products portion of the database contains products that are portland-cement admixtures, binders, fibers, or special filler materials.\n\n(2) For end-use products, product categories identify the basic type of material of which the product is composed, and for additive products, the type of end-use product for which the product is an ingredient or additive. The product uses identify the type use(s) for which the product is applicable. Keywords for searching category and use fields can be listed through the program help screens along with their definitions. Once the user selects the end-use or additive database, searches can be made by manufacturer's name, product name, product category, product use, or both category and use.\n\nc. Assistance . For assistance or additional information regarding the database contact:\n\nCEWES-SC-CA 3909 Halls Ferry Road Vicksburg, MS 39180-6199 Phone: (601) 634-2814",
    "meta": {
      "doc": "EM 1110-2-2002",
      "chapter": "4",
      "section": "4-5",
      "section_title": "Repair Materials Database"
    }
  },
  {
    "id": "em2002_4-6_part0",
