Repository: Pace200413/inspection-agent

## Overview

I built this project to explore how computer vision and retrieval-augmented generation can work together in a practical engineering workflow.

A user can upload a concrete inspection image or ask a question about concrete repair. A fine-tuned YOLOv8 model detects cracks, corrosion, and spalling. A LangGraph agent then searches a knowledge base built from **USACE EM 1110-2-2002**, grades the retrieved evidence, rewrites weak searches when necessary, and produces an answer with section-level citations.

When the manual does not support an answer, the system is designed to say that the available evidence is insufficient rather than inventing a recommendation.

File: data/chunks.json (part 7 of 22)
[
    "text": "[EM 1110-2-2002 \u00a74-6 General Categorization of Repair Approach]\nFor ease of selecting repair methods and materials, it is helpful to divide the possible approaches into two general categories: those more suited for cracking or those more suited for spalling and disintegration. This categorization requires that some of the symptoms that were listed in Table 2-1 be regrouped as follows to facilitate selection of a repair approach:\n\n| Cracking Repair Approaches          | Spalling and Disintegration Repair Approaches   |\n|-------------------------------------|-------------------------------------------------|\n| Construction faults (some) Cracking | Construction faults (some)                      |\n|                                     | Disintegration                                  |\n| Seepage                             | Erosion                                         |\n|                                     | Spalling                                        |\n\nNote that distortion or movement and joint sealant failures, which were listed in Table 2-1, are not included in these categories. These are special cases that must be handled outside the process to be outlined in this chapter. Joint repair and maintenance are covered in Chapter 7. Distortion and movement are usually indications of settlement or of chemical reactions causing expansion of concrete such as severe alkali-aggregate reaction. Repairs for these conditions are beyond the scope of this manual. Materials and methods more suited for crack repairs are described in Section 4-7, while those more suited for spalling and disintegration repairs are described in Section 4-8.",
    "meta": {
      "doc": "EM 1110-2-2002",
      "chapter": "4",
      "section": "4-6",
      "section_title": "General Categorization of Repair Approach"
    }
  },
  {
    "id": "em2002_4-7_part0",
    "text": "[EM 1110-2-2002 \u00a74-7 Repair of Cracking]\nThe wide variety of types of cracking described in Chapter 2 suggests that there is no single repair method that will work in all instances. A repair method that is appropriate in one instance may be ineffective or even detrimental in another. For example, if a cracked section requires tensile reinforcement or posttensioning to be able to carry imposed loads, routing and sealing the cracks with a sealer would be ineffective. On the other hand, if a concrete section has cracked because of incorrect spacing of contraction joints, filling the cracks with a high-strength material such as epoxy will only cause new cracking to occur as the concrete goes through its next contraction cycle.\n\na. Considerations in selecting materials and methods. Prior to the selection of the appropriate material and method for repair of cracking, the following questions should be answered (Johnson 1965):\n\n(1) What is the nature of the cracking? Are the cracks in pattern or isolated? What is the depth of the cracking? Are the cracks open or closed? What is the extent of the cracking?\n\n(2) What was the cause of the cracking?\n\n(3) What was the exact mechanism of the cracking? This question requires that an analysis beyond the simple identification of the cause be conducted. For example, if the cause of the cracking has been determined to be drying shrinkage, it should then be determined whether the occurrence is the result of unusual restraint conditions or excess water content in the concrete. Understanding the mechanism will help to ensure that the same mistake is not repeated.\n\n(4) Is the mechanism expected to remain active? Whether the causal mechanism is or is not expected to remain active will play a major role in the process to select a repair material and method.\n\n(5) Is repair feasible? Repair of cracking caused by severe alkali-aggregate reaction may not be feasible.\n\n(6) Should the repair be treated as spalling rather than cracking? If the damage is such that future loss of concrete mass is probable, treatment of the cracks may not be adequate. For example, cracking caused by corrosion of embedded metal or by freezing and thawing would be best treated by removal and replacement of concrete rather than by one of the crack repair methods.\n\n(7) What will be the future movement of the crack? Is the crack active or dormant? The repair materials and techniques for active cracks are much different from the repair materials and techniques for dormant cracks. Many cracks which are still active have been 'welded' together with injected epoxies only to have the crack reoccur alongside the original crack.\n\n(8) Is strengthening across the crack required? Is the crack structural in nature? Has a structural analysis been performed as a part of the repair program?\n\n(9) What is the moisture environment of the crack?\n\n(10) What will be the degree of restraint for the repair material?",
    "meta": {
      "doc": "EM 1110-2-2002",
      "chapter": "4",
      "section": "4-7",
      "section_title": "Repair of Cracking"
    }
  },
  {
    "id": "em2002_4-7_part1",
    "text": "[EM 1110-2-2002 \u00a74-7 Repair of Cracking]\ntill active have been 'welded' together with injected epoxies only to have the crack reoccur alongside the original crack.\n\n(8) Is strengthening across the crack required? Is the crack structural in nature? Has a structural analysis been performed as a part of the repair program?\n\n(9) What is the moisture environment of the crack?\n\n(10) What will be the degree of restraint for the repair material?\n\nb. Materials and methods to consider. Once these questions have been answered, potential repair materials and methods may be selected with the procedures shown in Figures 4-3 and 4-4. All of the materials and methods listed in these figures are described in Chapter 6. In most cases, more than one material or method will be applicable. Final selection of the repair material and method must take into account the considerations discussed in Sections 4-1 through 4-4 and other pertinent projectspecific conditions.",
    "meta": {
      "doc": "EM 1110-2-2002",
      "chapter": "4",
      "section": "4-7",
      "section_title": "Repair of Cracking"
    }
  },
  {
    "id": "em2002_4-8_part0",
    "text": "[EM 1110-2-2002 \u00a74-8 Repair of Spalling and Disintegration]\nSpalling and disintegration are only symptoms of many types of concrete distress. There is no single repair method that will always apply. For example, placing an air-entrained concrete over the entire surface of concrete that is deteriorating because of freezing and thawing may be a sound repair method. Use of the same technique on concrete deteriorating from strong acid attack may not be effective.\n\nFigure 4-3. Selection of repair method for active cracks (after Johnson 1965)\n\n<!-- image -->\n\nFigure 4-4. Selection of repair method for dormant cracks (after Johnson 1965)\n\n<!-- image -->\n\na. Considerations in selecting materials and methods . Selection of a method for repairing spalling or disintegration involves answering the following questions:\n\n- (1) What is the nature of the damage?\n- (2) What was the cause of the damage?\n\n(3) Is the cause of the damage likely to remain active? If the answer to this question is yes, procedures for eliminating the factors contributing to the cause of damage should be considered. For example, if poor design details have contributed to freezing and thawing damage by allowing water to pond on a structure, drainage may be improved as part of the repair. Similarly, if attack by acid water has caused disintegration of a concrete surface, elimination of the source of the acid may eliminate acid attack as a cause of future problems. Knowledge of the future activity of a causative factor is essential in the selection of a repair method. In the example just cited, elimination of the source of acidity might make possible a satisfactory repair with portland-cementbased material rather than a more expensive coating.\n\n(4) What is the extent of the damage? Is the damage limited to isolated areas or is there major spalling or disintegration? The answer to this question will assist in the selection of a repair material or method that is economical and appropriate for the problem at hand.\n\nb. General repair approach. Once these questions have been answered, a general repair approach can be selected from Table 4-1, which presents a comparison of the possible causes of spalling and disintegration symptoms and the general repair approaches that may be appropriate for each case. Table 4-2 relates the repair approaches shown in Table 4-1 to specific repair methods that are described in Chapter 6. As is true for repairing cracks, there will usually be several possible methods. The final selection must take into account the general considerations discussed in Sections 4-1 through 4-4 along with other pertinent project-specific considerations.\n\nTable 4-1 Causes and Repair Approaches for Spalling and Disintegration",
    "meta": {
      "doc": "EM 1110-2-2002",
      "chapter": "4",
      "section": "4-8",
      "section_title": "Repair of Spalling and Disintegration"
    }
  },
  {
    "id": "em2002_4-8_part1",
    "text": "[EM 1110-2-2002 \u00a74-8 Repair of Spalling and Disintegration]\nshown in Table 4-1 to specific repair methods that are described in Chapter 6. As is true for repairing cracks, there will usually be several possible methods. The final selection must take into account the general considerations discussed in Sections 4-1 through 4-4 along with other pertinent project-specific considerations.\n\nTable 4-1 Causes and Repair Approaches for Spalling and Disintegration\n\n| Cause                                                                                                       | Deterioration Likely to Continue   | Deterioration Likely to Continue   | Repair Approach                                             |\n|-------------------------------------------------------------------------------------------------------------|------------------------------------|------------------------------------|-------------------------------------------------------------|\n| 1. Erosion (abrasion, cavitation)                                                                           | Yes X                              | No                                 | Partial replacement Surface coatings                        |\n| 2. Accidental loading (impact, earthquake)                                                                  |                                    | X                                  | Partial replacement                                         |\n| 3. Chemical reactions                                                                                       |                                    |                                    |                                                             |\n|                                                                                                             | Internal X                         |                                    | No action Total replacement                                 |\n| External                                                                                                    | X                                  | X                                  | Partial replacement Surface coatings                        |\n| 4. Construction errors (compac- tion, curing, finishing)                                                    | X                                  |                                    | Partial replacement Surface coatings No action              |\n| 5. Corrosion                                                                                                | X                                  |                                    | Partial replacement                                         |\n| 6. Design errors                                                                                            | X                                  | X                                  | Partial or total replacement based on future activity       |\n| 7. Temperature changes (excessive expansion caused by elevated temperature and inadequate expansion joints) | X                                  |                                    | Redesign to include adequate joints and partial replacement |\n| 8. Freezing and thawing                                                                                     | X                                  |                                    | Partial replacement No action                               |",
    "meta": {
      "doc": "EM 1110-2-2002",
      "chapter": "4",
      "section": "4-8",
      "section_title": "Repair of Spalling and Disintegration"
    }
  },
  {
    "id": "em2002_4-8_part2",
    "text": "[EM 1110-2-2002 \u00a74-8 Repair of Spalling and Disintegration]\nansion joints) | X                                  |                                    | Redesign to include adequate joints and partial replacement |\n| 8. Freezing and thawing                                                                                     | X                                  |                                    | Partial replacement No action                               |\n\nNOTE: This table is intended to serve as a general guide only. It should be recognized that there are probably exceptions to all of the items listed.\n\nTable 4-2 Repair Methods for Spalling and Disintegration\n\nRepair Approach\n\n1.\n\nNo action\n\n2.\n\n3.\n\n4.\n\nPartial replacement\n\n(replacement of only damaged\n\nconcrete)\n\nSurface coating\n\nTotal replacement of\n\nstructure\n\nNOTE: Individual repair methods are discussed in Chapter 6, except those for surface coatings which are discussed in Chapter 7.\n\nRepair Method\n\nJudicious neglect\n\nConventional concrete placement\n\nDrypacking\n\nJacketing\n\nPreplaced-aggregate concrete\n\nPolymer impregnation\n\nOverlay\n\nShotcrete\n\nUnderwater placement\n\nHigh-strength concrete\n\nCoatings\n\nOverlays\n\nRemove and replace",
    "meta": {
      "doc": "EM 1110-2-2002",
      "chapter": "4",
      "section": "4-8",
      "section_title": "Repair of Spalling and Disintegration"
    }
  },
  {
    "id": "em2002_5-1_part0",
    "text": "[EM 1110-2-2002 \u00a75-1 Introduction]\nMost repair projects involve removal of distressed or deteriorated concrete. This chapter discusses removal of concrete, preparation of concrete surfaces for further work such as overlays, preparation and replacement of reinforcing steel that has been exposed during concrete removal, and anchorage systems. Regardless of the cost or complexity of the repair method or of the material selected, the care with which deteriorated concrete is removed and with which a concrete surface is prepared will often determine whether a repair project will be successful.",
    "meta": {
      "doc": "EM 1110-2-2002",
      "chapter": "5",
      "section": "5-1",
      "section_title": "Introduction"
    }
  },
  {
    "id": "em2002_5-2_part0",
    "text": "[EM 1110-2-2002 \u00a75-2 Concrete Removal]\na. Alternatives. Repair techniques requiring no concrete removal should be considered for situations where the deteriorated and damaged concrete does not threaten the integrity of the member or structure. The cost of concrete removal was saved in the rehabilitation of the tops of lock walls at Dashields Locks, U.S. Army Engineer District, Pittsburgh, by placement of an unbonded concrete overlay without removal of the deteriorated concrete. Similarly, the cost of concrete removal was saved by installation of precast concrete panels over deteriorated concrete on the backside of river walls at Lockport Lock in the U.S. Army Engineer District, Rock Island, and Troy Lock in the U.S. Army Engineer District, New York.\n\nb. Environment. An evaluation to assess the impact of concrete removal debris entering a river, stream, or waterway is required before a contract is awarded. The impact varies from project to project and depends to a great extent on the size and environmental condition of the waterway and on the quantity of removal debris entering the waterway. The coarse-aggregate portion of the debris is sometimes a natural river gravel that is being returned to its place of origin and therefore its impact on the waterway is generally considered negligible. When debris fragments are of sufficient size, debris can be placed in open water to construct a fish attractor reef as an means of disposal. Recycling of concrete debris should be considered as an alternative to landfill disposal.\n\nc. Contract work. If work is to be contracted, the information describing the condition and properties of the concrete must be made available at the time of invitation for bids to reduce the potential for claims by the contractor of 'differing site conditions.' Information provided may include type and range of deterioration, nominal maximum size and type of coarse aggregate, percentage of reinforcing steel, compressive and splitting-tensile strengths of concrete, and other pertinent information. When uncertainties exist regarding the condition of the concrete or the performance of the removal technique(s), an onsite demonstration should be implemented to test production rates and ensure acceptable results before work is begun.\n\nd. General considerations. Several general considerations should be kept in mind in the selection of a concrete removal method:\n\n(1) Usually, a repair or rehabilitation project will involve removal of deteriorated concrete. However, for many maintenance and repair projects, concrete is removed to a fixed depth to ensure that the bulk of deteriorated concrete is removed or to accommodate a specific repair technique. For some projects, this requirement would cause a significant amount of sound concrete to be removed and, thereby, a change in removal method(s), since some methods are more cost effective for sound concrete than others.",
    "meta": {
      "doc": "EM 1110-2-2002",
      "chapter": "5",
      "section": "5-2",
      "section_title": "Concrete Removal"
    }
  },
  {
    "id": "em2002_5-2_part1",
    "text": "[EM 1110-2-2002 \u00a75-2 Concrete Removal]\nny maintenance and repair projects, concrete is removed to a fixed depth to ensure that the bulk of deteriorated concrete is removed or to accommodate a specific repair technique. For some projects, this requirement would cause a significant amount of sound concrete to be removed and, thereby, a change in removal method(s), since some methods are more cost effective for sound concrete than others.\n\n(2) Selected concrete removal methods should be safe and economical and should have as little effect as possible on concrete remaining in place. Selection of a proper removal method may have a significant effect on the length of time that a structure must be out of service. Some methods permit a significant portion of the work to be accomplished without removing the structure from service. For example, drilling of boreholes in a lock wall in conjunction with removal of concrete by blasting may be done while the lock is operational.\n\n(3) The same removal method may not be suited for all portions of a given structure. The most appropriate method for each portion of the structure should be selected and specified.\n\n(4) More than one removal method may be required for a particular area. For example, a presplitting method may be used to fracture and weaken the concrete to be removed, while an impacting method is used to complete the removal for the same location.\n\n(5) In some instances, a combination of removal methods may be used to limit damage to concrete that is not being removed. For example, a cutting method may be used to delineate an area in which an impacting method is to be used as the primary means of removal.\n\n(6) Field tests of various removal methods are very well suited for demonstration projects done during the design phase of a major repair or rehabilitation project.\n\n(7) The cost of removal and repair should be compared to the cost of total demolition and replacement of the member or structure if the damage is extensive.\n\n(8) Care should be taken to avoid embedded items such as electrical conduits and gate anchorage's. Dimensions and locations of embedded items documented in the as-built drawings should not be taken for granted.\n\ne. Classification of concrete removal methods. Removal methods may be categorized by the way in which the process acts on the concrete. These categories are blasting, crushing, cutting, impacting, milling, and presplitting. Table 5-1 provides a general description of these categories and lists the specific removal methods within each category. Table 5-2 provides a summary of information on each method. These methods are discussed in detail in the following. See Campbell (1982) for additional information.",
    "meta": {
      "doc": "EM 1110-2-2002",
      "chapter": "5",
      "section": "5-2",
      "section_title": "Concrete Removal"
    }
  },
  {
    "id": "em2002_5-2_part2",
    "text": "[EM 1110-2-2002 \u00a75-2 Concrete Removal]\ncess acts on the concrete. These categories are blasting, crushing, cutting, impacting, milling, and presplitting. Table 5-1 provides a general description of these categories and lists the specific removal methods within each category. Table 5-2 provides a summary of information on each method. These methods are discussed in detail in the following. See Campbell (1982) for additional information.\n\nf. Blasting methods. Blasting methods employ rapidly expanding gas confined within a series of boreholes to produce controlled fracture and removal of concrete (Figure-5-1). Explosive blasting, the only blasting method commercially available in the United States, is applicable for concrete removal from mass concrete structures where 250 mm (10 in.) or more of face is to be removed and the volume of removal is significant. Explosive blasting is considered to be the most expedient and, in many cases, the most cost-effective means of removal from mass concrete structures. Its primary disadvantage is its potential for damage to the remaining concrete and adjacent structures. Blasting plans typically include drilling holes along removal boundary and employing controlled and sequential blasting methods for the removal. A commonly employed, controlled blasting technique, smooth blasting, uses detonating cord to distribute the blast energy throughout the hole, thereby, avoiding energy concentrations that might damage the concrete that remains. Cushion blasting, a more protective but less used control, is the same as smooth blasting except wet sand is used to fill holes and cushion against the blast effect. The use of saw cuts along removal perimeters is recommended to reduce overbreakage. For removal of vertical faces, a full-depth cut is recommended along the bottom boundary. Sequential blasting techniques allow more delays to be employed per firing. They are recommended for optimizing the amount of explosive detonated per firing while maintaining air-blast pressures, ground vibrations, and fly rock at acceptable levels. When uncertainties regarding the blast plan exist, a pilot test program is recommended to evaluate parameters and ensure acceptable results. Because of dangers inherent in handling and using explosives, all phases of the blasting project should be performed and monitored for compliance with EM 385-1-1.\n\ng. Crushing methods. Crushing methods employ hydraulically powered jaws to crush and remove the concrete.",
    "meta": {
      "doc": "EM 1110-2-2002",
      "chapter": "5",
      "section": "5-2",
      "section_title": "Concrete Removal"
    }
  },
  {
    "id": "em2002_5-2_part3",
    "text": "[EM 1110-2-2002 \u00a75-2 Concrete Removal]\ntainties regarding the blast plan exist, a pilot test program is recommended to evaluate parameters and ensure acceptable results. Because of dangers inherent in handling and using explosives, all phases of the blasting project should be performed and monitored for compliance with EM 385-1-1.\n\ng. Crushing methods. Crushing methods employ hydraulically powered jaws to crush and remove the concrete.\n\n(1) Boom-mounted mechanical crushers. Boommounted crushers (Figure 5-2) are applicable for removing concrete from decks, walls, columns, and other concrete members where the shearing plane depth is 1.8 m (6 ft) or less. This method is typically more applicable for total demolition of a member(s) than for partial removal for rehabilitation or repair. Pulverizing jaw attachments that crush and debond the concrete from the reinforcing steel to facilitate their separation for recycling are available. The major limitations are that the removal boundary must be saw cut to reduce overbreakage, crushing must be started from a free edge or hole made by hand-held breakers or other means, and the exposed reinforcing is damaged beyond reuse. Care must be taken to avoid damaging members that are to support the repair.\n\n(2) Portable mechanical crushers. Portable crushers are applicable for removing concrete from decks, walls, columns, and other concrete members where the shearing plane depth is 300 mm (12 in.) or less. The crusher weighs approximately 45 kg (100 lb) and requires two men to handle. The major limitations are that the removal boundary must be saw cut to reduce overbreakage, crushing must be started from a free edge or hole made by hand-held breakers or other means, and the exposed reinforcing is damaged beyond reuse.\n\nh. Cutting methods. Cutting methods employ full depth perimeter cuts to disjoint concrete for removal as a unit(s). The maximum size of the unit(s) is determined by the load carrying capacities of available lifting and transporting equipment. Cutting methods include abrasive water jets, diamond saws, stitch drilling, and thermal tools.\n\n(1) Abrasive-water-jet cutting. Water-jet systems that include abrasives are applicable for making cutouts through slabs, walls, and other concrete members where",
    "meta": {
      "doc": "EM 1110-2-2002",
      "chapter": "5",
      "section": "5-2",
      "section_title": "Concrete Removal"
    }
  },
  {
    "id": "em2002_5-2_part4",
    "text": "[EM 1110-2-2002 \u00a75-2 Concrete Removal]\nl as a unit(s). The maximum size of the unit(s) is determined by the load carrying capacities of available lifting and transporting equipment. Cutting methods include abrasive water jets, diamond saws, stitch drilling, and thermal tools.\n\n(1) Abrasive-water-jet cutting. Water-jet systems that include abrasives are applicable for making cutouts through slabs, walls, and other concrete members where\n\n| Table 5-1 A General Classification of Concrete Removal Methods Applicable for Concrete Repair   | Table 5-1 A General Classification of Concrete Removal Methods Applicable for Concrete Repair                                                                                   | Table 5-1 A General Classification of Concrete Removal Methods Applicable for Concrete Repair                      |\n|-------------------------------------------------------------------------------------------------|---------------------------------------------------------------------------------------------------------------------------------------------------------------------------------|--------------------------------------------------------------------------------------------------------------------|\n| Category                                                                                        | Description                                                                                                                                                                     | Specific Methods                                                                                                   |\n| Blasting                                                                                        | Blasting methods employ rapidly expanding gas confined within a series of boreholes to produce controlled fracture and removal of concrete                                      | Explosive blasting                                                                                                 |\n| Crushing                                                                                        | Crushing methods employ hydraulically powered jaws to crush and remove the concrete                                                                                             | Mechanical crushing, boom-mounted Mechanical crushing, portable                                                    |\n| Cutting                                                                                         | Cutting methods employ full-depth perimeter cuts to disjoint concrete for removal as a unit or units                                                                            | Abrasive-water-jet cutting Diamond-blade cutting Diamond-wire cutting Stitch drilling Thermal cutting              |\n| Impacting                                                                                       | Impacting methods employ repeated striking of the surface with a mass to fracture and spall the concrete                                                                        | Mechanical impacting, hand-held Mechanical impacting, boom-mounted Mechanical impacting, spring-action             |\n| Milling                                                                                         | Milling methods generally employ abrasion or cavitation-erosion techniques to remove concrete from surfaces                                                                     | Hydromilling Rotary head milling                                                                                   |\n| Presplitting                                                                                    | Presplitting methods employ wedging forces in a designed pattern of boreholes to produce a controlled cracking of the concrete to facilitate removal of concrete by other means | Presplitting, chemical-expansive agents Presplitting, piston-jack splitter Presplitting, plug-and-feather splitter |",
    "meta": {
      "doc": "EM 1110-2-2002",
      "chapter": "5",
      "section": "5-2",
      "section_title": "Concrete Removal"
    }
  },
  {
    "id": "em2002_5-2_part5",
    "text": "[EM 1110-2-2002 \u00a75-2 Concrete Removal]\n|\n| Presplitting                                                                                    | Presplitting methods employ wedging forces in a designed pattern of boreholes to produce a controlled cracking of the concrete to facilitate removal of concrete by other means | Presplitting, chemical-expansive agents Presplitting, piston-jack splitter Presplitting, plug-and-feather splitter |\n\n| Table 5-2 Selection Features and Considerations for Concrete Removal Methods   | Table 5-2 Selection Features and Considerations for Concrete Removal Methods   | Table 5-2 Selection Features and Considerations for Concrete Removal Methods                                                                                                                                                                                                                                                                                                                                                                                                                                                                                                                                               | Table 5-2 Selection Features and Considerations for Concrete Removal Methods                                                                                                                                                                                                                                                                                                                                                                                                                                             |\n|--------------------------------------------------------------------------------|--------------------------------------------------------------------------------|----------------------------------------------------------------------------------------------------------------------------------------------------------------------------------------------------------------------------------------------------------------------------------------------------------------------------------------------------------------------------------------------------------------------------------------------------------------------------------------------------------------------------------------------------------------------------------------------------------------------------|--------------------------------------------------------------------------------------------------------------------------------------------------------------------------------------------------------------------------------------------------------------------------------------------------------------------------------------------------------------------------------------------------------------------------------------------------------------------------------------------------------------------------|\n| Category                                                                       | Method                                                                         | Features                                                                                                                                                                                                                                                                                                                                                                                                                                                                                                                                                                                                                   | Considerations                                                                                                                                                                                                                                                                                                                                                                                                                                                                                                           |\n| Blasting                                                                       | Explosive blasting                                                             | Method applicable for removal from mass concrete structures Method is most expedient and, in many cases, the most cost-effective means of removing large volumes where 250 mm (10 in.) or more of face is to be removed Produces reasonably small size debris that is easily handled                                                                                                                                                                                                                                                                                                                                       | Requires highly skilled personnel for design and execution of blasting plan Stringent safety regulations must be complied with regard to the transportation, storage, and use of explosives because of their inherent dangers Sequential blasting techniques must be employed to reduce peak blast energies and, thereby, limit damage to surrounding property resulting from air-blast pressure, ground vibration, and fly rock Control blasting techniques should be employed to limit damage to concrete that remains |\n| Crushing                                                                       | Mechanical crushing, boom-mounted                                              | Method applicable for removing con\u00ad crete from decks, walls, columns, and other concrete members where shear\u00ad ing plane depth is 1.8 m(6 ft) or less Boom allows removal from vertical and overhead members Steel reinforcing can be cut Limited noise and vibration is produced Pulverizing jaw attachment can debond the concrete from the steel reinforce\u00ad ment for purpose of recycling both Method produces relatively small debris that is easily handled Method applicable for removal from decks, walls, and other members where shearing plane depth is 300 mm (12 in.) or less Method can be used to remove con\u00b7 | Method is more applicable for total demolition of a concrete mem\u00ad ber than for removal to rehabilitate or repair Boundaries must be saw cut to limit overbreakage Removal must be started from a free edge or a hole cut in member Exposed reinforcing steel is damaged beyond reuse Production rates vary depending on condition of concrete and amount of reinforcement                                                                                                                                                |\n| Mechanical portable                                                            | crushing,                                                                      | crete in areas of limited work space                                                                                                                                                                                                                                                                                                                                                                                                                                                                                                                                                                                       | Requires two men to handle (weighs approximately 45 kg (100 lb)) Reinforcing steel is damaged beyond reuse Crushing must be started from a free edge or a hole cut in member Boundaries must be saw cut to limit overbreakage                                                                                                                                                                                                                                                                                            |",
    "meta": {
      "doc": "EM 1110-2-2002",
      "chapter": "5",
      "section": "5-2",
      "section_title": "Concrete Removal"
    }
  },
  {
    "id": "em2002_5-2_part6",
