Repository: Pace200413/inspection-agent

## Overview

I built this project to explore how computer vision and retrieval-augmented generation can work together in a practical engineering workflow.

A user can upload a concrete inspection image or ask a question about concrete repair. A fine-tuned YOLOv8 model detects cracks, corrosion, and spalling. A LangGraph agent then searches a knowledge base built from **USACE EM 1110-2-2002**, grades the retrieved evidence, rewrites weak searches when necessary, and produces an answer with section-level citations.

When the manual does not support an answer, the system is designed to say that the available evidence is insufficient rather than inventing a recommendation.

File: data/chunks.json (part 9 of 22)
[
    "text": "[EM 1110-2-2002 \u00a75-2 Concrete Removal]\n|\n\n| Table 5\u00b72 (Continued)                  | Table 5\u00b72 (Continued)                   | Table 5\u00b72 (Continued)                                                                                                                                                                                                                                                                                                                                                                                                                                                                                                                                                                                                                                                       | Table 5\u00b72 (Continued)                                                                                                                                                                                                                                                                                                                                                                                                                                                                                                                                                                                                                                                                                                                                                                                                                                                                                                                                                                                                                                                                                                                                                                                                                                                                                                                                                                                                       |\n|----------------------------------------|-----------------------------------------|-----------------------------------------------------------------------------------------------------------------------------------------------------------------------------------------------------------------------------------------------------------------------------------------------------------------------------------------------------------------------------------------------------------------------------------------------------------------------------------------------------------------------------------------------------------------------------------------------------------------------------------------------------------------------------|-----------------------------------------------------------------------------------------------------------------------------------------------------------------------------------------------------------------------------------------------------------------------------------------------------------------------------------------------------------------------------------------------------------------------------------------------------------------------------------------------------------------------------------------------------------------------------------------------------------------------------------------------------------------------------------------------------------------------------------------------------------------------------------------------------------------------------------------------------------------------------------------------------------------------------------------------------------------------------------------------------------------------------------------------------------------------------------------------------------------------------------------------------------------------------------------------------------------------------------------------------------------------------------------------------------------------------------------------------------------------------------------------------------------------------|\n| Category                               | Method                                  | Features                                                                                                                                                                                                                                                                                                                                                                                                                                                                                                                                                                                                                                                                    | Considerations                                                                                                                                                                                                                                                                                                                                                                                                                                                                                                                                                                                                                                                                                                                                                                                                                                                                                                                                                                                                                                                                                                                                                                                                                                                                                                                                                                                                              |\n| Presplitting                           | Chemical presplitting, expansive agents | cut without significant losses in productivity Method produces relatively small debris that is easily handled Method is applicable for presplitting concrete members where depth of boreholes is 10 times borehole diameter or greater Expansive products can be used to produce vertical presplitting planes of significant depth Some products form a clay-type material when mixed with water that allows the material to be packed into horizontal holes No vibration, noise, or flying rock is produced other than that produced by the drilling of boreholes and the secondary breakage method Method is applicable for presplitting more massive concrete structures | Noise, vibration, and dust are produced Personnel must be restricted from presplitting area during early hours of product hydration as material has the potential to blow out of boreholes and cause injury Presplitting with expansive agents is typically costly Expansive products that are prills or become slurries when water is added are best used in gravity-filled, vertical, or near-vertical holes. A liner may be required to contain the expansive material in holes drilled into concrete with extensive cracks Products are limited to a specific temperature range Rotary-head milling or mechanical-impacting methods will be required to complete removal Development of presplitting plane is significantly decreased by presence of reinforcing steel nonmal to plane Loss of control of presplitting plane can result if boreholes are too far apart or holes are located in severely deteriorated concrete Large-diameter (90-mm (3-1/2-in.)) boreholes are required that increase cost Splitters are typically used in pairs to control presplitting plane Hand-held breakers and pry bars are typically required to complete removal Development of presplitting plane is significantly decreased by presence of reinforcing steel nonmal to presplit plane Loss of control of presplitting plane can result if boreholes are too far apart or holes are located in severely deteriorated concrete |\n| Mechanical presplitting, jack splitter | piston\u00ad                                 | where 250 mm (10 in.) or more of face is to be removed and presplitting requires boreholes of a depth greater than can be used by plug-and-feather splitters Splitter can be reinserted into boreholes to continue removal for full depth of holes Splitter can be used in areas of difficult access                                                                                                                                                                                                                                                                                                                                                                        |                                                                                                                                                                                                                                                                                                                                                                                                                                                                                                                                                                                                                                                                                                                                                                                                                                                                                                                                                                                                                                                                                                                                                                                                                                                                                                                                                                                                                             |",
    "meta": {
      "doc": "EM 1110-2-2002",
      "chapter": "5",
      "section": "5-2",
      "section_title": "Concrete Removal"
    }
  },
  {
    "id": "em2002_5-2_part12",
    "text": "[EM 1110-2-2002 \u00a75-2 Concrete Removal]\n|\n\n| Table 5\u00b72 (Concluded)   | Table 5\u00b72 (Concluded)                               |                                                                                                                                                                                                                                                                                                                                                                                                                                                                                                                                                                                                                                          |                                                                                                                                                                                                                                                                                                                                                                                                                                                                                                                                                                                 |\n|-------------------------|-----------------------------------------------------|------------------------------------------------------------------------------------------------------------------------------------------------------------------------------------------------------------------------------------------------------------------------------------------------------------------------------------------------------------------------------------------------------------------------------------------------------------------------------------------------------------------------------------------------------------------------------------------------------------------------------------------|---------------------------------------------------------------------------------------------------------------------------------------------------------------------------------------------------------------------------------------------------------------------------------------------------------------------------------------------------------------------------------------------------------------------------------------------------------------------------------------------------------------------------------------------------------------------------------|\n| Category                | Method                                              | Features                                                                                                                                                                                                                                                                                                                                                                                                                                                                                                                                                                                                                                 | Considerations                                                                                                                                                                                                                                                                                                                                                                                                                                                                                                                                                                  |\n|                         | Mechanical presplitting, plug-and\u00ad feather splitter | No vibration, noise, or flying rock is produced other lhan that produced by the drilling of boreholes and the secondary breakage method Method applicable for presplitting slabs, walls, and other concrete members where presplitting depth is 4 ft or less Method typically less costly than cutting methods Initiation of direction of presplitting can be controlled by orientation of plug and feathers Splitters can be used in areas of limited access Umited skills required by operator No vibration, noise, or flying rock is produced other than that produced by the drilling of boreholes and the secondary breakage method | Splitter can not be reinserted into boreholes to continue presplitting after presplit section has been removed, as the body of the tool is wider than the borehole Development of presplitting plane in direction of borehole depth is limited Development of presplitting plane is significantly decreased by presences of reinforcing steel normal to plane Secondary means of breakage will typically be required to complete removal loss of control of presplitting plane can result if boreholes are too far apart or holes are located in severely deteriorated concrete |",
    "meta": {
      "doc": "EM 1110-2-2002",
      "chapter": "5",
      "section": "5-2",
      "section_title": "Concrete Removal"
    }
  },
  {
    "id": "em2002_5-2_part13",
    "text": "[EM 1110-2-2002 \u00a75-2 Concrete Removal]\ne Development of presplitting plane in direction of borehole depth is limited Development of presplitting plane is significantly decreased by presences of reinforcing steel normal to plane Secondary means of breakage will typically be required to complete removal loss of control of presplitting plane can result if boreholes are too far apart or holes are located in severely deteriorated concrete |\n\n(Sheet 8 of 8)\n\nFigure 5-1. Surface removal of deteriorated concrete by explosive blasting\n\n<!-- image -->\n\nFigure 5-2. Boom-mounted concrete crusher\n\n<!-- image -->\n\naccess to only one face is feasible and depth of cut is 500 mm (20 in.) or less. The abrasives enable the jet to cut steel reinforcing and hard aggregates. One major limitation of abrasive-water-jet cutting is that it is typically slower and more costly than diamond-blade sawing. Personnel must wear hearing protection because of the high levels of noise produced. Additional safety precautions are required because of high water pressures (200 to 340 MPa (30,000 to 50,000 psi)) produced by the system. Controlling flow of waste water may be required.\n\n(2) Diamond-blade cutting. Diamond-blade cutting (Figure 5-3) is applicable for making cutouts through slabs, walls, and other concrete members where access to only one face is feasible and depth of cut is 600 mm (24 in.) or less. Blade selection is a function of the type (hardness) and percent of coarse aggregate and on the percent of steel reinforcing. The harder the coarse aggregate and the higher the percentage of steel reinforcement in the cut, the slower and more costly the cutting. Diamond-blade cutting is also applicable for making cuts along removal boundaries to reduce feathered edges in support of other methods.\n\n(3) Diamond-wire cutting. Diamond-wire cutting (Figure 5-4) is applicable for making cutouts through concrete where the depth of cut is greater than can be economically cut with a diamond-blade saw. Cuts can be made through mass concrete and in areas of difficult access. The cutting wire is a continuous loop of multistrand wire cable strung with steel beads containing either embedded or electroplated diamonds. Beads with embedded diamonds last longer but are more expensive than beads with electroplated diamonds (single layer). Wires with beads having embedded diamonds should be of sufficient length to complete the cut as replacement wire will not fit into the cut (wear reduces wire diameter and, thereby, cut opening as cutting proceeds). The wire saw is a specialty tool that for many jobs will not be as cost effective as other methods, such as blasting, impacting, and presplitting.\n\nFigure 5-3. Diamond-blade saw\n\n<!-- image -->\n\nFigure 5-4. Diamond-wire saw\n\n<!-- image -->",
    "meta": {
      "doc": "EM 1110-2-2002",
      "chapter": "5",
      "section": "5-2",
      "section_title": "Concrete Removal"
    }
  },
  {
    "id": "em2002_5-2_part14",
    "text": "[EM 1110-2-2002 \u00a75-2 Concrete Removal]\nsufficient length to complete the cut as replacement wire will not fit into the cut (wear reduces wire diameter and, thereby, cut opening as cutting proceeds). The wire saw is a specialty tool that for many jobs will not be as cost effective as other methods, such as blasting, impacting, and presplitting.\n\nFigure 5-3. Diamond-blade saw\n\n<!-- image -->\n\nFigure 5-4. Diamond-wire saw\n\n<!-- image -->\n\n(4) Stitch cutting. Method applicable for making cutouts through concrete members where access to only one face is feasible and depth of cut is greater than can be economically cut by diamond-blade saw. Depth of cuts is dependent on the accuracy of drilling equipment in maintaining overlap between holes with depth and on the diameter of boreholes drilled. If overlap between holes is not maintained, uncut portions of concrete that will prevent removal remain between adjacent boreholes. If opposite faces of a member can be accessed, diamondwire cutting will likely be more applicable. Concrete toughness for percussion drilling and aggregate hardness for diamond coring will affect the cutting rate and the cost.\n\n(5) Thermal cutting. Thermal-cutting methods are applicable for making cutouts through heavily reinforced decks, beams, walls, and other reinforced members where site conditions allow efficient flow of molten concrete from cuts. Flame tools (Figure 5-5) are typically employed for cutting depths of 600 mm (24 in.) or less, and lances (Figure 5-6), for greater depths. Thermal cutting tools are of limited commercial availability and are costly to use. The concrete that remains has a layer of thermal damage with more extensive damage occurring around steel reinforcement. Personnel must be protected from heat and hot flying rock produced by the cutting operation. Additional safety precautions are required because of the hazards associated with the storage, handling, and use of compressed and flammable gases. The method is also applicable for the demolition of prestressed members.\n\nFigure 5-5. Powder torch\n\n<!-- image -->\n\nFigure 5-6. Thermal lance\n\n<!-- image -->\n\ni. Impacting methods. Impacting methods generally employ the repeated striking of a concrete surface with a mass to fracture and spall the concrete. Impact methods are sometimes used in a manner similar to cutting methods to disjoint the concrete for removal as a unit(s) by breaking out concrete along the removal perimeter of thin members such as slabs, pavements, decks, and walls. Any reinforcing steel along the perimeter would have to be cut to complete the disjointment. Impacting methods include the boom-mounted and hand-held breakers and spring-action hammers.",
    "meta": {
      "doc": "EM 1110-2-2002",
      "chapter": "5",
      "section": "5-2",
      "section_title": "Concrete Removal"
    }
  },
  {
    "id": "em2002_5-2_part15",
    "text": "[EM 1110-2-2002 \u00a75-2 Concrete Removal]\nmetimes used in a manner similar to cutting methods to disjoint the concrete for removal as a unit(s) by breaking out concrete along the removal perimeter of thin members such as slabs, pavements, decks, and walls. Any reinforcing steel along the perimeter would have to be cut to complete the disjointment. Impacting methods include the boom-mounted and hand-held breakers and spring-action hammers.\n\n(1) Boom-mounted breakers. Boom-mounted impact breakers are applicable for both fulland partial-depth removals where production rates required are greater than can be economically achieved by the use of hand-held breakers. The boom-mounted breakers are somewhat similar to the hand-held breakers except that they are considerably more massive. The tool is normally attached to the hydraulically operated arm of a backhoe or excavator (Figure 5-7) and can be operated by compressed air or hydraulic pressure. The reach of the hydraulic arm enables the tool to be used on walls at a considerable distance above or below the level of the machine. Boommounted breakers are a highly productive means of removing concrete. However, the blow energy delivered to the concrete should be limited to protect the structure being repaired and surrounding structures from damage resulting from the high cyclic energy generated. Saw cuts should be employed at removal boundaries to reduce the occurrence of feathered edges. The concrete that remains may be damaged (microcracking) along with the exposed reinforcing steel. Washing the concrete surface with a high-pressure (138 MPa (20,000 psi) minimum) water jet may remove some of the microfractured concrete.\n\nFigure 5-7. Boom-mounted breaker\n\n<!-- image -->\n\n(2) Spring-action hammers. Spring-action hammers (sometimes referred to as mechanical sledgehammers) are boom-mounted tools that are applicable for breaking concrete pavements, decks, walls, and other thin members where production rates required are greater than can be economically achieved with the use of hand-held breakers. Hammers are more applicable for total demolition of a concrete member than for removal to rehabilitate or repair. The arm of the hammer is hydraulically powered, and the impact head is spring powered. The spring is compressed by the downward movement of the arm of the backhoe or excavator and its energy released just prior to impact. There are truck units available that make it easier to move between projects. The operation of the hammer and advancement of the truck during removal are controlled from a cab at the rear of truck (Figure 5-8). The blow energy delivered to the concrete should be limited to protect the structure being repaired and surrounding structures from damage caused by the high cyclic energy generated. Saw cuts should be employed at removal boundaries to reduce the occurrence of feathered edges. The concrete that remains may be damaged (microcracking) along with the exposed reinforcing steel.",
    "meta": {
      "doc": "EM 1110-2-2002",
      "chapter": "5",
      "section": "5-2",
      "section_title": "Concrete Removal"
    }
  },
  {
    "id": "em2002_5-2_part16",
    "text": "[EM 1110-2-2002 \u00a75-2 Concrete Removal]\nof truck (Figure 5-8). The blow energy delivered to the concrete should be limited to protect the structure being repaired and surrounding structures from damage caused by the high cyclic energy generated. Saw cuts should be employed at removal boundaries to reduce the occurrence of feathered edges. The concrete that remains may be damaged (microcracking) along with the exposed reinforcing steel.\n\nFigure 5-8. Spring-action hammer (mechanical sledgehammer)\n\n<!-- image -->\n\n(3) Hand-held impact breakers. Hand-held impact breakers (Figure 5-9) are applicable for work involving limited volumes of concrete removal and for removal in areas of limited access. Hand-held breakers are sometimes applicable for large volumes of removal where blow energy must be limited or the concrete is highly deteriorated. Breakers are also suitable for use in support of other means of removal. Hand-held breakers are powered by one of four means: compressed air, hydraulic pressure, self-contained gasoline engine, or self-contained electric motor.\n\nj. Milling. Milling methods generally employ impact-abrasion or cavitation-erosion techniques to remove concrete from surfaces. Methods include hydromilling and rotary-head milling.\n\n(1) Hydromilling. Hydromilling (also known as hydrodemolition and water-jet blasting) is applicable for removal of deteriorated concrete from surfaces of decks (Figure 5-10) and walls where removal depth is 150 mm (6 in.) or less. This method does not damage the concrete that remains and leaves the steel reinforcing undamaged for reuse in the replacement concrete. Its major limitations are that the method is costly, productivity is significantly reduced when sound concrete is being removed, and the removal profile varies with changes in depth of deterioration. Holes through members (blowouts) are a common occurrence when removal is near full depth of a member. This method requires a large source of potable water (the water demand for some units exceeds 4,000 L/hr (1,000 gal/hr)). An environmental impact statement is required if waste water is to enter a waterway. Personnel must wear hearing protection because of the high level of noise produced. Flying rock is produced. Laitence coating that is deposited on remaining surfaces during removal should be washed from the surfaces before the coating dries.\n\nFigure 5-9. Hand-held breaker\n\n<!-- image -->\n\nFigure 5-10. Hydromilling (water-jet blasting)\n\n<!-- image -->",
    "meta": {
      "doc": "EM 1110-2-2002",
      "chapter": "5",
      "section": "5-2",
      "section_title": "Concrete Removal"
    }
  },
  {
    "id": "em2002_5-2_part17",
    "text": "[EM 1110-2-2002 \u00a75-2 Concrete Removal]\nrequired if waste water is to enter a waterway. Personnel must wear hearing protection because of the high level of noise produced. Flying rock is produced. Laitence coating that is deposited on remaining surfaces during removal should be washed from the surfaces before the coating dries.\n\nFigure 5-9. Hand-held breaker\n\n<!-- image -->\n\nFigure 5-10. Hydromilling (water-jet blasting)\n\n<!-- image -->\n\n(2) Rotary-head milling. Method is applicable for removing deteriorated concrete from mass structures (Figure 5-11) and for removing deteriorated concrete cover from reinforced members such as pavements and decks where its contact with the reinforcement is unlikely. Removal is limited to concrete outside structural steel reinforcement. Significant loss of productivity occurs in sound concrete. For concrete having a compressive strength of 55 MPa (8,000 psi) or greater, rotary-head milling is not applicable. Concrete that remains may be damaged (microcracking). Skid loader units typically mill a more uniform removal profile than other rotary-head and water-jet units.\n\nFigure 5-11. Rotary-head milling\n\n<!-- image -->\n\nk. Presplitting. Presplitting methods employ wedging forces in a designed pattern of boreholes to produce a controlled cracking of the concrete to facilitate removal of concrete by other means. The pattern, spacing, and depth of the boreholes affect the direction and extent of the presplitting planes. Presplitting methods include chemical-expansive agents and hydraulic splitters. Note: for all presplitting methods, the development of a presplitting plane is significantly decreased by the presence of reinforcing steel normal to the plane, and the loss of control of a presplitting plane can result if boreholes are too far apart or holes are located in severely deteriorated concrete.\n\n(1) Chemical presplitting, expansive agents. The presplitting method that uses chemical-expansive agents (Figure 5-12) is applicable for removal from slabs, walls, and other concrete members where depth of boreholes is 10 times the borehole diameter or greater. It is especially applicable for situations requiring the development of vertical presplitting planes of significant depth. The main disadvantages of employing expansive agents are cost and application-temperature limitations. Personnel must be restricted from the presplitting area during early hours of product hydration as the material has the potential to blow out of boreholes and cause injury. Expansive products that are prills or become slurries when water is added are best used in gravity filled, vertical or near-vertical holes. Some products form a clay-type material when mixed with water that allows the material to be packed into horizontal holes. The newer expansive agents produce presplitting planes in 4 hr or less. Rotary-head milling or mechanical-impacting methods will be required to complete removal.\n\nFigure 5-12. Presplitting using chemical-expansive agent\n\n<!-- image -->",
    "meta": {
      "doc": "EM 1110-2-2002",
      "chapter": "5",
      "section": "5-2",
      "section_title": "Concrete Removal"
    }
  },
  {
    "id": "em2002_5-2_part18",
    "text": "[EM 1110-2-2002 \u00a75-2 Concrete Removal]\nfilled, vertical or near-vertical holes. Some products form a clay-type material when mixed with water that allows the material to be packed into horizontal holes. The newer expansive agents produce presplitting planes in 4 hr or less. Rotary-head milling or mechanical-impacting methods will be required to complete removal.\n\nFigure 5-12. Presplitting using chemical-expansive agent\n\n<!-- image -->\n\n(2) Mechanical presplitting, piston-jack splitter. Piston-jack splitters (Figure 5-13) are applicable for presplitting more massive concrete structures where 250 mm (10 in.) or more of the face is to be removed and presplitting requires boreholes of a depth greater than can be used by plug-and-feather splitters. The piston-jack splitters initiate presplitting from opposite sides of a borehole, normal to the direction of piston movement. The splitters are reinserted into boreholes to continue removal. Process is repeated for full depth of holes. Splitters are typically used in pairs to control the presplitting plane. The primary disadvantages of this method are the cost of drilling the required 90-mm (3-1/2-in.)-diam boreholes and the limited availability of piston-jack devices in the United States.\n\n(3) Mechanical presplitting, plug-feather splitter. Plug-and-feather splitters (Figure 5-14) are applicable for presplitting slabs, walls, and other concrete members where the presplitting depth is 1.2 m (4 ft) or less. Initiation of direction of presplitting can be controlled by orientation of plug and feathers. The primary limitation of these splitters is that they can not be reinserted into boreholes to continue presplitting after the presplit section has been removed, since the body of the tool is wider than the borehole.\n\nl. Monitoring removal operations. The extent of damage to the concrete that remains after a removal method has been employed is usually evaluated by visual inspection of the remaining surfaces. For a more detailed evaluation, a monitoring program can be implemented. The program may consist of taking cores before and after removal operations, making visual and petrographic examinations, and conducting pulse-velocity and ultimatestrength tests of the cores. A pulse-velocity study of the in situ concrete may also be desired. A comparison of the data obtained before and after removal operations could then be used to determine the relative condition of remaining concrete and to identify damage resulting from the removal method employed. To further document the extent of damage, an instrumentation program may be required.\n\nFigure 5-13. Piston-jack splitter\n\n<!-- image -->",
    "meta": {
      "doc": "EM 1110-2-2002",
      "chapter": "5",
      "section": "5-2",
      "section_title": "Concrete Removal"
    }
  },
  {
    "id": "em2002_5-2_part19",
    "text": "[EM 1110-2-2002 \u00a75-2 Concrete Removal]\ntudy of the in situ concrete may also be desired. A comparison of the data obtained before and after removal operations could then be used to determine the relative condition of remaining concrete and to identify damage resulting from the removal method employed. To further document the extent of damage, an instrumentation program may be required.\n\nFigure 5-13. Piston-jack splitter\n\n<!-- image -->\n\nm. Quantity of concrete removal. In most concrete repair projects, all damaged or deteriorated concrete should be removed. However, estimating the quantity of concrete to be removed prior to a repair is not an easy task, especially if it is intended that only unsound concrete be removed. Substantial overruns have been common. Errors in estimating the removal quantity can be minimized by a thorough condition survey as close as possible to the time the repair work is executed. When, by necessity, the condition survey is done far in advance of the repair work, the estimated quantities should be increased to account for continued deterioration.\n\nn. Vibration and damage control. Blasting operations in or adjacent to buildings, structures, or other facilities should be carefully planned with full consideration of all forces and conditions involved. Appropriate vibration and damage control should be established in accordance with EM 385-1-1.\n\nFigure 5-14. Plug-and-feather splitter\n\n<!-- image -->",
    "meta": {
      "doc": "EM 1110-2-2002",
      "chapter": "5",
      "section": "5-2",
      "section_title": "Concrete Removal"
    }
  },
  {
    "id": "em2002_5-3_part0",
    "text": "[EM 1110-2-2002 \u00a75-3 Preparation for Repair]\nOne of the most important steps in the repair or rehabilitation of a concrete structure is the preparation of the surface to be repaired. The repair will only be as good as the surface preparation, regardless of the nature or sophistication (expense) of the repair material. For reinforced concrete, repairs must include proper preparation of the reinforcing steel to develop bond with the replacement concrete to ensure desired behavior in the structure. Preparation of concrete and reinforcing steel after removal of deteriorated concrete and anchor systems are discussed in the following.\n\n- a. Concrete surfaces.\n- (1) General considerations.\n\n(a) The desired condition of the concrete surface immediately before beginning a repair depends somewhat on the type of repair being undertaken. For example, a project involving the application of a penetrating sealer may require only a broom-cleaned dry surface, whereas another project involving the placement of a latexmodified concrete overlay may require a sound, clean, rough-textured, wet surface. However, the desired condition of the prepared surface for most repairs will be sound, clean, rough-textured, and dry.\n\n(b) Concrete is removed to a fixed depth for many maintenance and repair projects, leaving local areas of deteriorated concrete that must be removed as part of the surface preparation work. This secondary removal is typically accomplished with hand-held impact tools. Boom-mounted breakers and rotary-head milling are frequently used to remove nonreinforced concrete where extensive amounts of secondary removal are required.\n\n(c) In most concrete repair projects, all damaged or deteriorated material should be removed. However, it is not always easy to determine when all such material has been removed. The best recommendation is to continue to remove material until aggregate particles are being broken rather than simply being removed from the cement matrix.\n\n(d) Whenever concrete is removed with impact tools or by rotary-head milling, there is the potential for very small-scale damage to the surface of the concrete left in place. Unless this damaged layer is removed, the replacement material will suffer what appears to be a bond failure. Thus, a perfectly sound and acceptable replacement material may fail because of improper surface preparation.\n\n(e) Following secondary removal, all exposed surfaces should be prepared with dry or wet sandblasting or water-jet blasting to remove any damaged surface material. Surfaces that were exposed by water-jet blasting will typically not require this surface preparation.\n\n(2) Methods of surface preparation.",
    "meta": {
      "doc": "EM 1110-2-2002",
      "chapter": "5",
      "section": "5-3",
      "section_title": "Preparation for Repair"
    }
  },
  {
    "id": "em2002_5-3_part1",
