Repository: Pace200413/inspection-agent

## Overview

I built this project to explore how computer vision and retrieval-augmented generation can work together in a practical engineering workflow.

A user can upload a concrete inspection image or ask a question about concrete repair. A fine-tuned YOLOv8 model detects cracks, corrosion, and spalling. A LangGraph agent then searches a knowledge base built from **USACE EM 1110-2-2002**, grades the retrieved evidence, rewrites weak searches when necessary, and produces an answer with section-level citations.

When the manual does not support an answer, the system is designed to say that the available evidence is insufficient rather than inventing a recommendation.

File: data/chunks.json (part 10 of 22)
[
    "text": "[EM 1110-2-2002 \u00a75-3 Preparation for Repair]\nctly sound and acceptable replacement material may fail because of improper surface preparation.\n\n(e) Following secondary removal, all exposed surfaces should be prepared with dry or wet sandblasting or water-jet blasting to remove any damaged surface material. Surfaces that were exposed by water-jet blasting will typically not require this surface preparation.\n\n(2) Methods of surface preparation.\n\n(a) Chemical cleaning. In cases in which concrete is contaminated with oil, grease, or dirt, these contaminants must be removed prior to placement of repair materials. Detergents, trisodium phosphate, and various other proprietary concrete cleaners are available for this work. It is also important that all traces of the cleaning agent be removed after the contaminating material is removed. Solvents should not be used to clean concrete since they dissolve the contaminants and carry them deeper into the concrete. Muriatic acid, commonly used to etch concrete surfaces, is relatively ineffective for removing grease or oil.\n\n(b) Mechanical cleaning. There is a variety of mechanical devices available for cleaning concrete surfaces. These devices include scabblers, scarifiers, and impact tools. Depending upon the hammer heads used or the nature of the abrasive material, a variety of degrees of surface preparation may be achieved. After use of one of these methods, it may be necessary to use another means (waterjetting or wet sandblasting) for final cleaning of the surface.\n\n(c) Shot blasting. Steel shot blasting produces a nearly uniform profile that is ideally suited for thin overlay repairs. It can produce light-brush blasting to 6-mm (1/4-in.)-depth removal depending on the size shot selected and the duration of the removal effort. The debris is vacuumed up and retained by the unit. Steel shot blasting leaves the surface dry for immediate application of a bonding agent, coating, or overlay.\n\n(d) Blast cleaning. Blast cleaning includes wet and dry sandblasting, and water jetting. When sandblasting is used, the air source must be equipped with an effective oil trap to prevent contamination of the concrete surface during the cleaning operation. Water-jetting equipment with operating pressures of 40 to 70 MPa (6,000 to 10,000 psi) is commercially available for cleaning concrete. This equipment is very effective when used as the final step in surface preparation.",
    "meta": {
      "doc": "EM 1110-2-2002",
      "chapter": "5",
      "section": "5-3",
      "section_title": "Preparation for Repair"
    }
  },
  {
    "id": "em2002_5-3_part2",
    "text": "[EM 1110-2-2002 \u00a75-3 Preparation for Repair]\nater jetting. When sandblasting is used, the air source must be equipped with an effective oil trap to prevent contamination of the concrete surface during the cleaning operation. Water-jetting equipment with operating pressures of 40 to 70 MPa (6,000 to 10,000 psi) is commercially available for cleaning concrete. This equipment is very effective when used as the final step in surface preparation.\n\n(e) Acid etching. Acid etching of concrete surfaces has long been used to remove laitance and normal amounts of dirt. The acid will remove enough cement paste to provide a roughened surface which will improve the bond of replacement materials. ACI 515.1R recommends that acid etching be used only when no alternative means of surface preparation can be used. The preparation methods described earlier are believed to be more effective than acid treatment. If acid is used, the surface should be cleaned of grease and oil with appropriate agents, and the cleaning agents should be rinsed off the surface before the acid is added. Acid is then added at a rate of approximately 1 L/sq m (1 qt/sq yd), and it should be worked into the concrete surface with a stiff brush or broom. When the foaming stops (3 to 5 min), the acid should be rinsed off, and brooms should be used to remove reaction products and any loosened particles. The surface should be checked with litmus or pH paper to determine that all acid has been removed.\n\n(f) Bonding agents. The general guidance is that small thin patches (less than 50 mm (2 in.) thick) should receive a bonding coat while thicker replacements probably do not require any bonding agent. Excellent bond of fresh-to-hardened concrete can be achieved with proper surface preparation and without the use of bonding agents. The most common bonding agents are simply grout mixtures of cement slurry or equal volumes of portland cement and fine aggregate mixed with water to the consistency of thick cream. The grout must be worked into the surface with stiff brooms or brushes. The grout should not be allowed to dry out before the concrete is placed. A maximum distance of 1.5 m (5 ft) or a period of 10 min ahead of the concrete placement are typical figures used in the specification. There is a wide variety of epoxy and other polymer bonding agents available. If one of these products is used, the manufacturer's recommendations must be followed. Improperly applied bonding agents can actually reduce bond.\n\nb. Reinforcing steel.\n\n(1) General considerations.\n\n(a) By far, the most frequent cause of damage to reinforcing steel is corrosion. Other possible causes of damage are fire and chemical attack. The same basic preparation and repair procedures may be used for all of these causes of damage.",
    "meta": {
      "doc": "EM 1110-2-2002",
      "chapter": "5",
      "section": "5-3",
      "section_title": "Preparation for Repair"
    }
  },
  {
    "id": "em2002_5-3_part3",
    "text": "[EM 1110-2-2002 \u00a75-3 Preparation for Repair]\nmanufacturer's recommendations must be followed. Improperly applied bonding agents can actually reduce bond.\n\nb. Reinforcing steel.\n\n(1) General considerations.\n\n(a) By far, the most frequent cause of damage to reinforcing steel is corrosion. Other possible causes of damage are fire and chemical attack. The same basic preparation and repair procedures may be used for all of these causes of damage.\n\n(b) Once the cause and the magnitude of the damage have been determined, it remains to expose the steel, evaluate its structural condition, and prepare the reinforcement for the placement of the repair material. Proper steps to prepare the reinforcement will ensure that the repair method is a permanent solution rather than a temporary solution that will deteriorate in a short period of time.\n\n(2) Removal of concrete surrounding reinforcing steel. The first step in preparing reinforcing steel for repair is the removal of the deteriorated concrete surrounding the steel. Usually, the deteriorated concrete above the top reinforcement can be removed with a jackhammer. For this purpose, a light (14-kg (30-lb)) hammer should be sufficient and should not significantly damage sound concrete at the periphery of the damaged area. Extreme care should be exercised to ensure that further damage to the reinforcing steel is not inflicted in the process of removing the deteriorated concrete. Jackhammers can heavily damage reinforcing steel if the hammer is used without knowledge of the location of the steel. For this reason, a copy of the structural drawings should be used to determine where the reinforcement is located and its size, and a pathometer should be used to determine the depth of the steel in the concrete. Once the larger pieces of the damaged concrete have been removed, a (7-kg (15-lb)) chipping hammer should be used to remove the concrete in the vicinity of the reinforcement. Water-jet blasting may also be used for removal of concrete surrounding the reinforcing steel.\n\n(3) How much concrete to remove. Obviously, all weak, damaged, and easily removable concrete should be chipped away. If more than one-half of the perimeter of the bar has been exposed during removal of deteriorated concrete, then concrete removal should continue to give a clear space behind the reinforcing steel of 6 mm (1/4 in.) plus the dimension of the maximum size aggregate. If less than one-half of the perimeter of a bar is exposed after concrete removal, the bar should be inspected, cleaned as necessary, and then repairs should proceed without further concrete removal. However, if inspection indicates that a bar or bars must be replaced, concrete must be removed to give the clear space indicated above.",
    "meta": {
      "doc": "EM 1110-2-2002",
      "chapter": "5",
      "section": "5-3",
      "section_title": "Preparation for Repair"
    }
  },
  {
    "id": "em2002_5-3_part4",
    "text": "[EM 1110-2-2002 \u00a75-3 Preparation for Repair]\n6 mm (1/4 in.) plus the dimension of the maximum size aggregate. If less than one-half of the perimeter of a bar is exposed after concrete removal, the bar should be inspected, cleaned as necessary, and then repairs should proceed without further concrete removal. However, if inspection indicates that a bar or bars must be replaced, concrete must be removed to give the clear space indicated above.\n\n(4) Inspection of reinforcing steel. Once deteriorated concrete has been removed, reinforcing steel should be carefully inspected. If the cross-sectional area of a bar has been significantly reduced by corrosion or other means, the steel may have to be replaced. If there is any question concerning the ability of the steel to perform as designed, a structural engineer should be consulted. Project specifications should include a provision whereby decisions concerning repair versus replacement of reinforcing steel can be made during the project as the steel is exposed.\n\n(5) Replacing reinforcing steel. The easiest method of replacing reinforcement is to cut out the damaged area and splice in replacement bars. A conventional lap splice is preferred. The requirements for length of lap should conform to the requirements of ACI 318. If mechanical splices are considered, their use should be approved by a structural engineer. If a welded splice is used, it should also be performed in accordance with ACI 318. Butt welding should be avoided because of the high degree of skill required to perform a full penetration weld. Highstrength steel should not be welded.\n\n- (6) Cleaning reinforcing steel.\n\n(a) When it has been determined that the steel does not need replacing, the steel should be thoroughly cleaned of all loose rust and foreign matter before the replacement concrete is placed. For limited areas, wire brushing or other hand methods of cleaning are acceptable. For larger areas, dry sandblasting is the preferred method. The sandblasting must remove all the rust from the underside of the reinforcing bars. Normally, the underside is not directly hit by the high-pressure sand particles and must rely on rebound force as the sand comes off the substrate concrete surface. The operator must be suited with a respiratory device because of the health hazard associated with dry blasting.\n\n(b) The type of air compressor used in conjunction with sandblasting is important. When the steel is cleaned and loose particles are blown out of the patch area after cleaning, it is important that neither the reinforcing steel nor the concrete substrate surface be contaminated with oil from the compressor. For this reason, either an oil-free compressor or one that has a good oil trap must be used.\n\n(c) Alternative methods of cleaning the steel are wet sandblasting or water-jet blasting. These methods are not as good as dry sandblasting, because they provide the water and oxygen necessary to begin the corrosion process again once the steel has been cleaned.",
    "meta": {
      "doc": "EM 1110-2-2002",
      "chapter": "5",
      "section": "5-3",
      "section_title": "Preparation for Repair"
    }
  },
  {
    "id": "em2002_5-3_part5",
    "text": "[EM 1110-2-2002 \u00a75-3 Preparation for Repair]\ncontaminated with oil from the compressor. For this reason, either an oil-free compressor or one that has a good oil trap must be used.\n\n(c) Alternative methods of cleaning the steel are wet sandblasting or water-jet blasting. These methods are not as good as dry sandblasting, because they provide the water and oxygen necessary to begin the corrosion process again once the steel has been cleaned.\n\n(d) There is always the possibility that freshly cleaned reinforcing steel will rust between the time it is cleaned and the time that the next concrete is placed. If the rust that forms is tightly bonded to the steel, there is no need to take further action. If the rust is loosely bonded or in any other way may inhibit bonding between the steel and the concrete, the reinforcing bars must be cleaned again immediately before concrete placement.\n\nc. Anchors . Dowels may be required in some situations to anchor the repair material to the existing concrete substrate. ACI 355.1R summarizes anchor types and provides an overview of anchor performance and failure modes under various loading conditions. It also covers design and construction considerations and summarizes existing requirements in codes and specifications. Design criteria for anchoring relatively thin sections (less than 0.8 m (2.5 ft)) of cast-in-place concrete are described in Section 8-1. Anchor installation underwater is discussed in Section 8-6. Most of the anchors used in repair are installed in holes drilled in the concrete substrate and can be classified as either bonded or expansion anchors.\n\n(1) Drilling. Anchor holes should be drilled with rotary carbide-tipped or diamond-studded bits or handhammered star drill bits. Drilling with a jackhammer is not recommended because of the damage that results immediately around the hole from the impact. Holes should be cleaned with compressed air and plugged with a rag or other suitable material until time for anchor installation. Holes should be inspected for proper location, diameter, depth, and cleanliness prior to installation of anchors.\n\n(2) Bonded anchors. Bonded anchors are headed or headless bolts, threaded rods, or deformed reinforcing bars. Bonded anchors are classified as either grouted anchors or chemical anchors.\n\n(a) Grouted anchors are embedded in predrilled holes with neat portland cement, portland cement and sand, or other commercially available premixed grout. An expansive grout additive and accelerator are commonly used with cementitious grouts.",
    "meta": {
      "doc": "EM 1110-2-2002",
      "chapter": "5",
      "section": "5-3",
      "section_title": "Preparation for Repair"
    }
  },
  {
    "id": "em2002_5-3_part6",
    "text": "[EM 1110-2-2002 \u00a75-3 Preparation for Repair]\nchors are headed or headless bolts, threaded rods, or deformed reinforcing bars. Bonded anchors are classified as either grouted anchors or chemical anchors.\n\n(a) Grouted anchors are embedded in predrilled holes with neat portland cement, portland cement and sand, or other commercially available premixed grout. An expansive grout additive and accelerator are commonly used with cementitious grouts.\n\n(b) Chemical anchors are embedded in predrilled holes with two-component polyesters, vinylesters, or epoxies. The chemicals are available in four forms: glass capsules, plastic cartridges, tubes ('sausages'), or bulk. Following insertion into the hole, the glass capsules and tubes are both broken and their contents mixed by insertion and spinning of the anchor. The plastic cartridges are used with a dispenser and a static mixing nozzle to mix the two components as they are placed in the drill hole. Bulk systems are predominately epoxies which are mixed in a pot, or pumped through a mixer and injected into the hole after which the anchor is immediately inserted.\n\n(c) Some chemical grouts creep under sustained loading, and some lose their strength when exposed to temperatures over 50 \u00b0C (120 \u00b0F). Creep tests were conducted, as part of the REMR Research Program, by subjecting anchors to sustained loads of 60 percent of their yield strength for 6 months. The slippage exhibited by anchors embedded in polyester resin was approximately 30 times higher than that of anchors embedded in portland-cement (Best and McDonald 1990b).\n\n(3) Expansion anchors. Expansion anchors are designed to be inserted into predrilled holes and then expanded by either tightening a nut, hammering the anchor, or expanding into an undercut in the concrete. Expansion anchors that rely on side point contact to create frictional resistance should not be used where anchors are subjected to vibratory loads. Some wedge-type anchors perform poorly when subjected to impact loads. Undercut anchors are suitable for dynamic and impact loads.\n\n(4) Load tests. Following installation, randomly selected anchors should be tested to ensure compliance with the specifications. In some field tests, anchors have exhibited significant slippage prior to achieving the desired tensile capacity. Therefore, it may be desirable to specify a maximum displacement in addition to the minimum load capacity.",
    "meta": {
      "doc": "EM 1110-2-2002",
      "chapter": "5",
      "section": "5-3",
      "section_title": "Preparation for Repair"
    }
  },
  {
    "id": "em2002_6-1_part0",
    "text": "[EM 1110-2-2002 \u00a76-1 Introduction]\nThis chapter contains descriptions of various materials and methods that are available for repair or rehabilitation of concrete structures. Each of the entries in this chapter will include description, applications and limitations, and procedure. Although the repair procedures given in this chapter are current practice, they may not be used directly in project specifications because each repair project may require unique remedial action. Emmons (1993) provides a discussion of materials and methods for concrete repair with extensive, detailed illustrations.",
    "meta": {
      "doc": "EM 1110-2-2002",
      "chapter": "6",
      "section": "6-1",
      "section_title": "Introduction"
    }
  },
  {
    "id": "em2002_6-2_part0",
    "text": "[EM 1110-2-2002 \u00a76-2 Additional Reinforcement]\na. Description. Additional reinforcement, as the name implies, is the provision of additional reinforcing steel, either conventional reinforcement or prestressing steel, to repair a cracked concrete section. In either case, the steel that is added is to carry the tensile forces that have caused cracking in the concrete.\n\nb. Applications and limitations. Cracked reinforced concrete bridge girders have been successfully repaired by use of additional conventional reinforcement (Stratton, Alexander, and Nolting 1982). Posttensioning is often the desirable solution when a major portion of a member must be strengthened or when the cracks that have formed must be closed. For the posttensioning method, some form of abutment is needed for anchorage, such as a strongback bolted to the face of the concrete, or the tendons can be passed through and anchored in connecting framing.\n\n- c. Procedure.\n- (1) Conventional reinforcement.\n\n(a) This technique consists of sealing the crack, drilling holes 19 mm (3/4 in.) in diam at 90 deg to the crack plane (Figure 6-1), cleaning the hole of dust, filling the hole and crack plane with an adhesive (typically epoxy) pumped under low pressure 344 to 552 KPa (50 to 80 psi), and placing a reinforcing bar into the drilled hole. Typically, No. 4 or 5 bars are used, extending at least 0.5 m (1.6 ft) on each side of the crack. The adhesive bonds the bar to the walls of the hole, fills the crack plane, bonds the cracked concrete surfaces together in one monolithic form, and thus reinforces the section.\n\nFigure 6-1. Crack repair using conventional reinforcement with drillholes 90 deg to the crack plane\n\n<!-- image -->\n\n(b) A temporary elastic crack sealant is required for a successful repair. Gel-type epoxy crack sealants work very well within their elastic limits. Silicone or elastomeric sealants work well and are especially attractive in cold weather or when time is limited. The sealant should be applied in a uniform layer approximately 1.6 to 2.4 mm (1/16 to 3/32 in.) thick and should span the crack by at least 19 mm (3/4 in.) on each side.\n\n(c) Epoxy adhesives used to rebond the crack should conform to ASTM C 881, Type I, low-viscosity grade.\n\n(d) The reinforcing bars can be spaced to suit the needs of the repair. They can be placed in any desired pattern, depending on the design criteria and the location of the in-place reinforcement.\n\n(e) Concrete elements may also be reinforced externally by placement of longitudinal reinforcing bars and stirrups or ties around the members and then encasing the reinforcement with shotcrete or cast-in-place concrete. Also, girders and slabs have been reinforced by addition of external tendons, rods, or bolts which are prestressed. The exterior posttensioning is performed with the same equipment and design criteria of any posttensioning project. If desirable for durability or for esthetics, the exposed posttensioning strands may be covered by concrete.",
    "meta": {
      "doc": "EM 1110-2-2002",
      "chapter": "6",
      "section": "6-2",
      "section_title": "Additional Reinforcement"
    }
  },
  {
    "id": "em2002_6-2_part1",
    "text": "[EM 1110-2-2002 \u00a76-2 Additional Reinforcement]\nthe reinforcement with shotcrete or cast-in-place concrete. Also, girders and slabs have been reinforced by addition of external tendons, rods, or bolts which are prestressed. The exterior posttensioning is performed with the same equipment and design criteria of any posttensioning project. If desirable for durability or for esthetics, the exposed posttensioning strands may be covered by concrete.\n\n(2) Prestressing steel. This technique uses prestressing strands or bars to apply a compressive force (Figure 6-2). Adequate anchorage must be provided for the prestressing steel, and care is needed so that the problem will not merely migrate to another part of the structure. The effects of the tensioning force (including eccentricity) on the stress within the structure should be carefully analyzed. For indeterminate structures posttensioned according to this procedure, the effects of secondary moments and induced reactions should be considered.\n\nFigure 6-2. Crack repair with use of external prestressing strands or bars to apply a compressive force\n\n<!-- image -->\n\n(3) Steel plates. Cracks in slabs on grade have been repaired by making saw cuts 50 to 75 mm (2 to 3 in.) deep across the crack and extending 150 to 300 mm (6 to 12 in.) on either side of the crack, filling the saw cuts and the crack with epoxy, and forcing a steel plate of appropriate size into each saw cut.",
    "meta": {
      "doc": "EM 1110-2-2002",
      "chapter": "6",
      "section": "6-2",
      "section_title": "Additional Reinforcement"
    }
  },
  {
    "id": "em2002_6-3_part0",
    "text": "[EM 1110-2-2002 \u00a76-3 Autogenous Healing]\na. Description . Autogenous healing is a natural process of crack repair that can occur in the presence of moisture and the absence of tensile stress (Lauer 1956).\n\nb. Applications and limitations. Autogenous healing has practical application for closing dormant cracks in a moist environment. Healing will not occur if the crack is active and is subjected to movement during the healing period. Healing will also not occur if there is a positive flow of water through the crack which dissolves and washes away the lime deposit. A partial exception is a situation in which the flow of water is so slow that complete evaporation occurs at the exposed face causing redeposition of the dissolved salts.\n\nc. Mechanism. Healing occurs through the carbonation of calcium hydroxide in the cement paste by carbon dioxide, which is present in the surrounding air and water. Calcium carbonate and calcium hydroxide crystals precipitate, accumulate, and grow within the cracks. The crystals interlace and twine, producing a mechanical bonding effect, which is supplemented by chemical bonding between adjacent crystals and between the crystals and the surfaces of the paste and the aggregate. As a result, some of the tensile strength of the concrete is restored across the cracked section, and the crack may become sealed. Saturation of the crack and the adjacent concrete with water during the healing process is essential for developing any substantial strength. Continuous saturation accelerates the healing. A single cycle of drying and reimmersion will produce a drastic reduction in the amount of healing.",
    "meta": {
      "doc": "EM 1110-2-2002",
      "chapter": "6",
      "section": "6-3",
      "section_title": "Autogenous Healing"
    }
  },
  {
    "id": "em2002_6-4_part0",
    "text": "[EM 1110-2-2002 \u00a76-4 Conventional Concrete Placement]\na. Description. This method consists of replacing defective concrete with a new conventional concrete mixture of suitable proportions that will become an integral part of the base concrete. The concrete mixture proportions must provide for good workability, strength, and durability. The repair concrete should have a low w/c and a high percentage of coarse aggregate to minimize shrinkage cracking.\n\nb. Applications and limitations. If the defects in the structure go entirely through a wall or if the defects go beyond the reinforcement and if the defective area is large, then concrete replacement is the desired method. Replacement is sometimes necessary to repair large areas of honeycomb in new construction. Conventional concrete should not be used for replacement in areas where an aggressive factor which has caused the deterioration of the concrete being replaced still exists. For example, if the deterioration noted has been caused by acid attack, aggressive-water attack, or even abrasion-erosion, it is doubtful that repair by conventional-concrete placement will be successful unless the cause of deterioration is removed. Concrete replacement methods for repairing lock walls and stilling basins are given in Sections 8-1 and 8-3, respectively, and repair by placing a thin concrete overlay is discussed in Section 6-17.\n\n- c. Procedure.\n\n(1) Concrete removal is always required for this type of repair. Removal of affected areas should continue until there is no question that sound concrete has been reached. Additional chipping may be necessary to attain a satisfactory depth (normally 150 mm (6 in.) or more) and to shape the cavity properly. Final chipping should be done with a light hammer to remove any unsound concrete that remains. In a vertical surface (Figure 6-3), the cavity should have the following:\n\n(a) A minimum of spalling or featheredging at the periphery of the repair area.\n\n(b) Vertical sides and horizontal top at the surface of the member (the top line of the cavity may be stepped).\n\n(c) Inside faces generally normal to the formed surface, except that the top should slope up toward the front at about a 1:3 slope.\n\n(d) Keying as necessary to lock the repair into the structure.\n\n(e) Sufficient depth to reach at least 6 mm (1/4 in.) plus the dimension of the maximum size aggregate behind any reinforcement.\n\n(f) All interior corners rounded with a radius of about 25 mm (1 in.).\n\n(2) Surfaces must be thoroughly cleaned by sandblasting (wet or dry), shotblasting, or another equally satisfactory method, followed by final cleaning with compressed air or water. Sandblasting effects should be confined to the surface that is to receive the new concrete. Dowels and reinforcement are often installed to make the patch self-sustaining and to anchor it to the underlying concrete, thus providing an additional safety factor.",
    "meta": {
      "doc": "EM 1110-2-2002",
      "chapter": "6",
      "section": "6-4",
      "section_title": "Conventional Concrete Placement"
    }
  },
  {
    "id": "em2002_6-4_part1",
    "text": "[EM 1110-2-2002 \u00a76-4 Conventional Concrete Placement]\nby sandblasting (wet or dry), shotblasting, or another equally satisfactory method, followed by final cleaning with compressed air or water. Sandblasting effects should be confined to the surface that is to receive the new concrete. Dowels and reinforcement are often installed to make the patch self-sustaining and to anchor it to the underlying concrete, thus providing an additional safety factor.\n\n(3) Forming will usually be required for massive repairs in vertical surfaces. The front form and the back form, where one is required, should be substantially constructed and mortartight. The back form may be assembled in one piece, but the front panel should be constructed as placing progresses so that the concrete can be conveniently placed in lifts. The contact surface should be dry at the time of patching. Small, thin repairs (less than 50 mm (2 in.) thick) should receive a bonding coat while thicker placements usually do not require a bonding coat (see paragraph 5-3 a (2)(f)). The surface is first carefully coated with a thin layer of mortar, not exceeding 3 mm (1/8 in.) in thickness, containing sand passing the No. 16 sieve, and having the same w/c as the concrete to be used in the replacement. Hand-rubbing the mortar into the surface is effective. Epoxy resin meeting ASTM C 881, Type II or Type V may also be used. ACI 503.2 provides a standard specification for bonding plastic concrete to hardened concrete with epoxy adhesives.\n\nFigure 6-3. Detail of form for concrete replacement in walls after removal of all unsound concrete\n\n<!-- image -->\n\n(4) Concrete used for repair should conform to EM 1110-2-2000. To minimize strains caused by temperature, moisture change, shrinkage, etc., concrete for the repair should generally be similar to the old concrete in maximum size of aggregate and w/c. Each lift should be thoroughly vibrated. Internal vibration should be used except where accessibility and size of placement will not allow it. If internal vibration can not be used, external vibration may be used. If external vibration must be used, placement through a chimney, followed by a pressure cap (Figure 6-3) should be required. If good internal vibration can be accomplished, the pressure cap may not be needed. The slump should be as low as practical, and a chimney and pressure cap should be used. A tighter patch results if the concrete is placed through a chimney at the top of the front form.\n\n(5) When external vibration is necessary, immediately after the cavity has been filled, a pressure cap should be placed inside the chimney (Figure 6-3). Pressure should be applied while the form is vibrated. This operation should be repeated at 30-min intervals until the concrete hardens and no longer responds to vibration. The projection left by the chimney should normally be removed the second day. Proper curing is essential.",
    "meta": {
      "doc": "EM 1110-2-2002",
      "chapter": "6",
      "section": "6-4",
      "section_title": "Conventional Concrete Placement"
    }
  },
  {
    "id": "em2002_6-4_part2",
    "text": "[EM 1110-2-2002 \u00a76-4 Conventional Concrete Placement]\nnecessary, immediately after the cavity has been filled, a pressure cap should be placed inside the chimney (Figure 6-3). Pressure should be applied while the form is vibrated. This operation should be repeated at 30-min intervals until the concrete hardens and no longer responds to vibration. The projection left by the chimney should normally be removed the second day. Proper curing is essential.\n\n(6) The form and pump technique is often used to place conventional concrete (or other materials) in vertical or over head applications. The proper size variable output concrete pump is used to pump concrete into a cavity confined by formwork. Care must be taken to trim the original concrete surfaces that may entrap air, or these areas may be vented. Forming must be nearly watertight and well braced so that pressure from the pumps can help achieve bonding of the new concrete to the old.\n\n(7) Curing of concrete repairs is very important, especially if relatively thin repairs are made in hot weather. Shrinkage cracks can develop quickly under such conditions. Moist curing conforming to the guidelines in EM 1110-2-2000 is the preferred curing method.",
    "meta": {
      "doc": "EM 1110-2-2002",
      "chapter": "6",
      "section": "6-4",
      "section_title": "Conventional Concrete Placement"
    }
  },
  {
    "id": "em2002_6-5_part0",
    "text": "[EM 1110-2-2002 \u00a76-5 Crack Arrest Techniques]\na. Description . Crack arrest techniques are those procedures that may be used during the construction of a massive concrete structure to stop crack propagation into subsequent concrete lifts.\n\nb. Applications and limitations. These techniques should be used only for cracking caused by restrained volume change of the concrete. They should not be used for cracking caused by excessive loading.\n\nc. Procedure. During construction of massive concrete structures, contraction cracks may develop as the concreting progresses. Such cracks may be arrested by use of the following techniques.\n\n(1) The simplest technique is to place a grid of reinforcing steel over the cracked area. The reinforcing steel should be surrounded by conventional concrete rather than the mass concrete being used in the structure.\n\n(2) A somewhat more complex procedure is to use a piece of semicircular pipe as shown in Figure 6-4. The installation procedure is as follows: First, the semicircular pipe is made by splitting a 200-mm (8-in.)-diam piece of 16-gauge pipe and bending it to a semicircular shape with about a 76-mm- (3-in.-) flange on each side. Then, the area surrounding the crack should be well cleaned and the pipe should be centered on the crack. Once in place, the sections of the pipe should be welded together. Holes should be cut into the pipe to receive grout pipes. Finally, the pipe section should be covered with concrete placed concentrically by hand methods. The grout pipes may be used for grouting at a later date to attempt to restore structural integrity of the cracked section.\n\n(3) A piece of bond-breaking membrane placed on a construction joint over the crack has been used with varying degrees of success.\n\nFigure 6-4. The use of a semicircular pipe in the crack arrest method of concrete repair\n\n<!-- image -->",
    "meta": {
      "doc": "EM 1110-2-2002",
      "chapter": "6",
      "section": "6-5",
      "section_title": "Crack Arrest Techniques"
    }
  },
  {
    "id": "em2002_6-6_part0",
    "text": "[EM 1110-2-2002 \u00a76-6 Drilling and Plugging]\na. Description. Drilling and plugging a crack consists of drilling down the length of the crack and grouting it to form a key (Figure 6-5).\n\nFigure 6-5. Repair of crack by drilling and plugging\n\n<!-- image -->\n\nb. Applications and limitations. This technique is applicable only where cracks run in reasonably straight lines and are accessible at one end. This method is most often used to repair vertical cracks in walls.\n\n(1) Procedure. A hole (typically 50 to 75 mm (2 to 3 in.) in diam) should be drilled, centered on, and following the crack. The hole must be large enough to intersect the crack along its full length and provide enough repair material to structurally take the loads exerted on the key. The drilled hole should then be cleaned and filled with grout. The grout key prevents transverse movement of the sections of concrete adjacent to the crack. The key will also reduce heavy leakage through the crack and loss of soil from behind a leaking wall.\n\n(2) If watertightness is essential and structural load transfer is not, the drilled hole should be filled with a resilient material of low modulus such as asphalt or polyurethane foam in lieu of portland-cement grout. If the keying effect is essential, the resilient material can be placed in a second hole, the first being grouted.",
    "meta": {
      "doc": "EM 1110-2-2002",
      "chapter": "6",
      "section": "6-6",
      "section_title": "Drilling and Plugging"
    }
  },
  {
    "id": "em2002_6-7_part0",
    "text": "[EM 1110-2-2002 \u00a76-7 Drypacking]\na. Description. Drypacking is a process of ramming or tamping into a confined area a low water-content mortar. Because of the low w/c material, there is little shrinkage, and the patch remains tight and is of good quality with respect to durability, strength, and watertightness. This technique has an advantage in that no special equipment is required. However, the method does require that the craftsman making the repair be skilled in this particular type of work.\n\nb. Applications and limitations. Drypacking can be used for patching rock pockets, form tie holes, and small holes with a relatively high ratio of depth to area. It should not be used for patching shallow depressions where lateral restraint cannot be obtained, for patching areas requiring filling in back of exposed reinforcement, nor for patching holes extending entirely through concrete sections. Drypacking can also be used for filling narrow slots cut for the repair of dormant cracks. The use of drypack is not recommended for filling or repairing active cracks.\n\n- c. Procedure.\n\n(1) The area to be repaired should be undercut slightly so that the base width is slightly greater than the surface width. For repairing dormant cracks, the portion adjacent to the surface should be widened to a slot about 25 mm (1 in.) wide and 25 mm (1 in.) deep. This is most conveniently done with a power-driven sawtooth bit. The slot should also be undercut slightly. After the area or slot is thoroughly cleaned and dried, a bond coat should be applied. Placing of the drypack mortar should begin immediately. The mortar usually consists of one part cement, two and one-half to three parts sand passing a No. 16 sieve, and only enough water so that the mortar will stick together when molded into a ball by slight pressure of the hands and will not exude water but will leave the hands dry. Latex-modified mortar is being increasingly used in lieu of straight portland-cement mortar. Preshrunk mortar may be used to repair areas too small for the tamping procedure. Preshrunk mortar is a low water-content mortar that has been mixed and allowed to stand idle 30 to 90 min, depending on the temperature, prior to use. Remixing is required after the idle period.\n\n(2) Drypack mortar should be placed in layers having a compacted thickness of about 10 mm (3/8 in.).",
    "meta": {
      "doc": "EM 1110-2-2002",
      "chapter": "6",
      "section": "6-7",
      "section_title": "Drypacking"
    }
  },
  {
    "id": "em2002_6-7_part1",
