Repository: Pace200413/inspection-agent

## Overview

I built this project to explore how computer vision and retrieval-augmented generation can work together in a practical engineering workflow.

A user can upload a concrete inspection image or ask a question about concrete repair. A fine-tuned YOLOv8 model detects cracks, corrosion, and spalling. A LangGraph agent then searches a knowledge base built from **USACE EM 1110-2-2002**, grades the retrieved evidence, rewrites weak searches when necessary, and produces an answer with section-level citations.

When the manual does not support an answer, the system is designed to say that the available evidence is insufficient rather than inventing a recommendation.

File: data/chunks.json (part 11 of 22)
[
    "text": "[EM 1110-2-2002 \u00a76-7 Drypacking]\nrtland-cement mortar. Preshrunk mortar may be used to repair areas too small for the tamping procedure. Preshrunk mortar is a low water-content mortar that has been mixed and allowed to stand idle 30 to 90 min, depending on the temperature, prior to use. Remixing is required after the idle period.\n\n(2) Drypack mortar should be placed in layers having a compacted thickness of about 10 mm (3/8 in.).\n\nEach layer should be compacted over its entire surface by use of a hardwood stick. For small areas, the end of the stick is placed against the mortar and tamping is begun at the middle of the area and progresses toward the edges to produce a wedging effect. For larger areas, a T-shaped rammer may be used; the flat head of the T is placed against the mortar and hammered on the stem. It is usually necessary to scratch the surface of the compacted layers to provide bond for the next layer. Successive layers of drypack are placed without interval, unless the material becomes spongy, in which case there should be a short wait until the surface stiffens. Areas should be filled flush and finished by striking a flat-sided board or the flat of the hardwood stick against the surface. Steel trowelling is not suitable. After being finished, the repaired area should be cured. If the patch must match the color of the surrounding concrete, a blend of portland cement and white cement may be used. Normally, about one-third white cement is adequate, but the precise proportions can only be determined by trial.",
    "meta": {
      "doc": "EM 1110-2-2002",
      "chapter": "6",
      "section": "6-7",
      "section_title": "Drypacking"
    }
  },
  {
    "id": "em2002_6-8_part0",
    "text": "[EM 1110-2-2002 \u00a76-8 Fiber-Reinforced Concrete]\na. Description. Fiber-reinforced concrete is composed of conventional portland-cement concrete containing discontinuous discrete fibers. The fibers are added to the concrete in the mixer. Fibers are made from steel, plastic, glass, and other natural materials. A convenient numerical parameter describing a fiber is its aspect ratio, defined as the fiber length divided by an equivalent fiber diameter. Typical aspect ratios range from about 30 to 150 for lengths of 6.4 to 76 mm (0.25 to 3 in.).\n\nb. Applications and limitations. Fiber-reinforced concrete has been used extensively for pavement repair. Fiber-reinforced concrete has been used to repair erosion of hydraulic structures caused by cavitation or high velocity flow and impact of large debris (ACI 210R). However, laboratory tests and field experience show that the abrasion-erosion resistance of fiber-reinforced concrete is significantly less than that of conventional concrete with the same w/c and aggregate type (Liu 1980, Liu and McDonald 1981). The slump of a concrete mixture is significantly reduced by the addition of fibers. Use of the inverted slump cone test for workability is recommended. Reliance on slump tests often results in the use of excessive water in an attempt to maintain a slump, without improving workability. A fiber mixture will generally require more vibration to consolidate the concrete.\n\nc. Procedure. Preparation of the area to be repaired, mixing, transporting, placing, and finishing fiber-reinforced concrete follows the procedures for and generally uses the same equipment as plain concrete (ACI 544.3R). Pumping of steel fiber-reinforced concrete with up to 1.5 percent fibers by volume has been done successfully. Three-pronged garden forks are preferable to shovels for handling the fiber-reinforced concrete. Mixture design and especially the amount of fibers used are critical so that design parameters for strength and durability are met and the mixture will still be workable. About 2 percent by volume is considered a practical upper limit for field placement with the necessary workability. Steel fiber-reinforced shotcrete, with up to 2.0 percent fibers by volume, generally mixed with the dry-mixture process has been successfully used to repair concrete. Polypropylene fibers have been added to acrylic polymer modified concrete for repair of a lockwall (Dahlquist 1987).",
    "meta": {
      "doc": "EM 1110-2-2002",
      "chapter": "6",
      "section": "6-8",
      "section_title": "Fiber-Reinforced Concrete"
    }
  },
  {
    "id": "em2002_6-9_part0",
    "text": "[EM 1110-2-2002 \u00a76-9 Flexible Sealing]\na. Description. Flexible sealing involves routing and cleaning the crack and filling it with a suitable fieldmolded flexible sealant. This technique differs from routing and sealing in that, in this case, an actual joint is constructed, rather than a crack simply being filled.\n\nb. Applications and limitations. Flexible sealing may be used to repair major, active cracks. It has been successfully used in situations in which there is a limited water head on the crack. This repair technique does not increase the structural capacity of the cracked section. Another process used to form a flexible joint from an active or inactive water-filled crack is described in Section 6-11. This process may be used in lieu of or in addition to flexible sealing. Chemical grouting is a more complicated and expensive procedure, but it can be used in conditions of flowing water.\n\nc. Procedure. Active cracks can be routed out; cleaned by sandblast or air-water jet, or both; and filled with a suitable field-molded flexible sealant (ACI 224.1R). As nearly as is practical, the sealant reservoir (slot) formed by routing should comply with the requirements for width and shape factor of a joint having equivalent movement. The selection of a suitable sealant and installation method should follow that for equivalent joints (ACI 504R).\n\n(1) A bond breaker should be provided at the bottom of the slot to allow the sealant to change shape without a concentration of stress on the bottom (Figure 6-6). The bond breaker may be a polyethylene strip, pressure sensitive tape, or other material which will not bond to the sealant before or during cure.\n\nFigure 6-6. Effect of bond breaker involving a field-molded flexible sealant\n\n<!-- image -->\n\n(2) If a bond breaker is used over the crack, a flexible joint sealant may be trowelled over the bond breaker to provide an adequate bonding area. This is a very economical procedure and may be used on the interior of a tank, on roofs, or other areas not subject to traffic or mechanical abuse.\n\n(3) Narrow cracks subject to movement, where esthetics are not important, may be sealed with a flexible surface seal (Figure 6-7).\n\nFigure 6-7. Repair of a narrow crack with flexible surface seal\n\n<!-- image -->\n\n(4) When repairing cracks in canal and reservoir linings or low-head hydraulic structures where water movement or pressure exists, a retaining cap must be used to confine the sealant. A simple retainer can be made by positioning a metal strip across the crack and fastening it to expandable anchors or grouted bolts installed in the concrete along one side of the crack. To maintain hydraulic efficiency in some structures, it may be necessary to cut the concrete surface adjacent to the crack and to place the retaining cap flush with the original flow lines (Figure 6-8).\n\nFigure 6-8. Repair of crack by use of a retainer plate to hold mastic in place against external pressure\n\n<!-- image -->",
    "meta": {
      "doc": "EM 1110-2-2002",
      "chapter": "6",
      "section": "6-9",
      "section_title": "Flexible Sealing"
    }
  },
  {
    "id": "em2002_6-10_part0",
    "text": "[EM 1110-2-2002 \u00a76-10 Gravity Soak]\na. Description. High molecular weight methacrylate (HMWM) is poured or sprayed onto any horizontal concrete surface and spread by broom or squeegee. The material penetrates very small cracks by gravity and capillary action, polymerizing to form a 'plug' which closes off access to the reinforcing steel (Montani 1993).\n\nb. Applications and limitations. Repairing cracks with the gravity soak method and HMWM has become a proven and cost-effective method. Gravity soak can be an effective repair method for horizontal concrete surfaces that contain excessive, closely spaced shrinkage cracking. This would include bridge decks, parking decks, industrial floors, pavements etc. HMWM's should not be confused with methyl methacrylates (MMA's). While MMA's are very volatile and have a low flash point, HMWM's have a high flashpoint, and are quite safe to use.\n\nc. Procedure. New concrete must have cured for at least 1 week and must be air-dry. Air-drying is necessary after a rainfall. New concrete surfaces may simply be swept clean before application, but older surfaces will require cleaning of all oil, grease, tar, or other contaminants and sand blasting. The monomer is mixed with the catalyst and quickly poured onto the concrete surface. Two-component systems should be specified. Threecomponent systems are not recommended because improper mixing sequences can be dangerous. The material is spread by a broom or squeegee. Larger individual cracks can sometimes be treated by use of a squeegee bottle, in addition to the flooding. It is important that the material not be allowed to puddle so that smooth slick surfaces are formed. Tined or grooved surfaces may require use of a large napped roller to remove excess HVWM. After about 30 min of penetration time, areas of greater permeability or extensive cracking may require additional treatment. A light broadcast of sand is usually recommended after the HMWM initial penetration. Some sand will not adhere and should be removed, but the skid resistance will have been accomplished. The surface will be ready to accept traffic in 3 to 24 hr, according to the formulation used.",
    "meta": {
      "doc": "EM 1110-2-2002",
      "chapter": "6",
      "section": "6-10",
      "section_title": "Gravity Soak"
    }
  },
  {
    "id": "em2002_6-11_part0",
    "text": "[EM 1110-2-2002 \u00a76-11 Grouting (Chemical)]\na. Description. Chemical grouts consist of solutions of two or more chemicals that react to form a gel or solid precipitate as opposed to cement grouts that consist of suspensions of solid particles in a fluid (EM 1110-1-3500). The reaction in the solution may be either chemical or physicochemical and may involve only the constituents of the solution or may include the interaction of the constituents of the solution with other substances encountered in the use of the grout. The reaction causes a decrease in fluidity and a tendency to solidify and fill voids in the material into which the grout has been injected.\n\nb. Applications and limitations. Cracks in concrete as narrow as 0.05 mm (0.002 in.) have been filled with chemical grout. The advantages of chemical grouts include their applicability in moist environments, wide limits of control of gel time, and their application in very fine fractures. Disadvantages are the high degree of skill needed for satisfactory use, their lack of strength, and, for some grouts, the requirement that the grout not dry out in service. Also some grouts are highly inflammable and cannot be used in enclosed spaces.\n\nc. Procedure . Guidance and information regarding the use of chemical grouts can be found in EM 1110-1-3500.",
    "meta": {
      "doc": "EM 1110-2-2002",
      "chapter": "6",
      "section": "6-11",
      "section_title": "Grouting (Chemical)"
    }
  },
  {
    "id": "em2002_6-12_part0",
    "text": "[EM 1110-2-2002 \u00a76-12 Grouting (Hydraulic-Cement)]\na. Description. Hydraulic-cement grouting is simply the use of a grout that depends upon the hydration of portland cement, portland cement plus slag, or pozzolans such as fly ash for strength gain. These grouts may be sanded or unsanded (neat) as required by the particular application. Various chemical admixtures are typically included in the grout. Latex additives are sometimes used to improve bond.\n\nb. Applications and limitations. Hydraulic-cement grouts may be used to seal dormant cracks, to bond subsequent lifts of concrete that are being used as a repair material, or to fill voids around and under concrete structures. Hydraulic-cement grouts are generally less expensive than chemical grouts and are better suited for large volume applications. Hydraulic cement grout has a tendency to separate under pressure and thus prevent 100 percent filling of the crack. Normally the crack width at the point of introduction should be at least 3 mm (1/8 in.). Also, if the crack cannot be sealed or otherwise confined on all sides, the repair may be only partially effective. Hydraulic-cement grouts are also used extensively for foundation sealing and treatments during new construction, but such applications are beyond the scope of this manual. See EM 1110-2-3506 for information relative to the use in these areas.\n\nc. Procedure . The procedure consists of cleaning the concrete along the crack, installing built-up seats (grout nipples) at intervals astride the crack to provide a pressure-tight contact with the injection apparatus, sealing the crack between the seats, flushing the crack to clean it and test the seal, and then grouting the entire area. Grout mixtures may vary in volumetric proportion from one part cement and five parts water to one part cement and one part water, depending on the width of the crack. The water-cement ratio should be kept as low as practical to maximize strength and minimize shrinkage. For small volumes, a manual injection gun may be used; for larger volumes, a pump should be used. After the crack is filled, the pressure should be maintained for several minutes to ensure good penetration.",
    "meta": {
      "doc": "EM 1110-2-2002",
      "chapter": "6",
      "section": "6-12",
      "section_title": "Grouting (Hydraulic-Cement)"
    }
  },
  {
    "id": "em2002_6-13_part0",
    "text": "[EM 1110-2-2002 \u00a76-13 High-Strength Concrete]\na. Description. High-strength concrete is defined as concrete with a 28-day design compressive strength over 41 MPa (6,000 psi) (ACI 116R). This method is similar to an extension of the conventional concrete placement method described in Section 6-4. Chemical admixtures such as water-reducing admixtures (WRA's) and HRWRA's are usually required to achieve lower w/c and subsequently higher compressive strengths. Mineral admixtures are also frequently used. The special procedures and materials involved with producing highstrength concrete with silica fume are discussed in paragraph 6-30. Guidance on proportioning high-strength concrete mixtures is given in EM 1110-2-2000 and ACI 363R.\n\nb. Applications and limitations. High-strength concrete for concrete repair is used to provide a concrete with improved resistance to chemical attack, better abrasion resistance, improved resistance to freezing and thawing, and reduced permeability. The material is slightly more expensive and requires greater control than conventional concrete. A special laboratory mixture design should always be required for high-strength concrete instead of a producers' standard mixture that requires field adjustments.\n\nc. Procedure . Generally, concrete production and repair procedures are done in the same way as a conventional concrete. Selection of materials to be used should be based on the intended use of the material and the performance requirements. Curing is more critical with highstrength concrete than with normal-strength concrete. Water curing should be used, if practicable.",
    "meta": {
      "doc": "EM 1110-2-2002",
      "chapter": "6",
      "section": "6-13",
      "section_title": "High-Strength Concrete"
    }
  },
  {
    "id": "em2002_6-14_part0",
    "text": "[EM 1110-2-2002 \u00a76-14 Jacketing]\na. Description. Jacketing consists of restoring or increasing the section of an existing member (principally a compression member) by encasing it in new concrete\n\n(Johnson 1965). The original member need not be concrete; steel and timber sections can be jacketed.\n\nb. Applications and limitations. The most frequent use of jacketing is in the repair of piling that has been damaged by impact or is disintegrating because of environmental conditions. It is especially useful where all or a portion of the section to be repaired is underwater. When properly applied, jacketing will strengthen the repaired member as well as provide some degree of protection against further deterioration. However, if a concrete pile is deteriorating because of exposure to acidic water, for example, jacketing with conventional portland-cement concrete will not ensure against future disintegration.\n\nc. Procedure. The removal of the existing damaged concrete or other material is usually necessary to ensure that the repair material bonds well to the original material that is left in place. If a significant amount of removal is necessary, temporary support may have to be provided to the structure during the jacketing process. Any suitable form material may be used. A variety of proprietary form systems are available specifically for jacketing. These systems employ fabric, steel, or fiberglass forms. Use of a preformed fiberglass jacket for repair of a concrete pile is shown in Figure 6-9. A steel reinforcement cage may be constructed around the damaged section. Once the form is in place, it may be filled with any suitable material. Choice of the filling material should be based upon the environment in which it will serve as well as a knowledge of what caused the original material to fail. Filling may be accomplished by pumping, by tremie placement, by preplaced aggregate techniques, or by conventional concrete placement if the site can be dewatered.",
    "meta": {
      "doc": "EM 1110-2-2002",
      "chapter": "6",
      "section": "6-14",
      "section_title": "Jacketing"
    }
  },
  {
    "id": "em2002_6-15_part0",
    "text": "[EM 1110-2-2002 \u00a76-15 Judicious Neglect]\na. Description. As the name implies, judicious neglect is the repair method of taking no action. This method does not suggest ignoring situations in which damage to concrete is detected. Instead, after a careful (i.e., 'judicious') review of the circumstances the most appropriate action may be to take no action at all.\n\nb. Applications and limitations. Judicious neglect would be suitable for those cases of deterioration in which the damage to the concrete is causing no current operational problems for the structure and which will not contribute to future deterioration of the concrete. Dormant cracks, such as those caused by shrinkage or some other one-time occurrence, may be self-sealing. This does not imply an autogenous healing and gain of strength, but merely that the cracks clog with dirt, grease, or oil, or perhaps a little recrystallization occurs. The result is that the cracks are plugged, and problems which may have been encountered with leakage, particularly if leakage is the result of some intermittent cause rather than a continuing pressure head, will disappear without doing any repair.\n\nFigure 6-9. Typical preformed fiberglass jacket being used in repair of a concrete pile\n\n<!-- image -->",
    "meta": {
      "doc": "EM 1110-2-2002",
      "chapter": "6",
      "section": "6-15",
      "section_title": "Judicious Neglect"
    }
  },
  {
    "id": "em2002_6-16_part0",
    "text": "[EM 1110-2-2002 \u00a76-16 Overlays (Polymer)]\na. Description. Polymer overlays generally consist of latex-modified concrete, epoxy-modified concrete and epoxy mortar and concrete. Epoxy mortar and concrete contain aggregate and an epoxy resin binder. Latex modified concrete and epoxy modified concrete are normal portland-cement concrete mixtures to which a water-soluble or emulsified polymer has been added. They are known as polymer portland-cement concretes (PPCC). These materials may be formulated to provide improved bonding characteristics, higher strengths, and lower water and chloride permeabilities compared to conventional concrete (ACI 548.1R).\n\nb. Applications and limitations.\n\n(1) Typically, epoxy mortar or concrete is used for overlay thicknesses of about 6 to 25 mm (0.25 to 1 in.). For overlays between 25 and 51 mm (1 and 2 in.) thick, latex-modified concrete is typically used. Conventional portland-cement concrete is typically used in overlays thicker than about 51 mm (2 in.).\n\n(2) Overlays composed of epoxy mortars or concretes are best suited for use in areas where concrete is being attacked by an aggressive substance such as acidic water or some other chemical in the water. These overlays may also be used in some instances to repair surface cracking, provided that the cause of the cracking is well understood and no movement of the concrete is expected in the future. Possible applications for epoxy-based overlays and coatings must be reviewed very carefully to ensure that the proposed use is compatible with the base material. Thermal compatibility is particularly important in exposed repairs that are subjected to wide variations in temperature.\n\n(3) Slab-on-grade or concrete walls with backfill in freezing climates should never receive an overlay or coating that is a vapor barrier. An impervious barrier will cause moisture passing from the subgrade or backfill to accumulate under or behind the barrier, leading to rapid deterioration by cycles of freezing and thawing. A barrier of this type can be a particular problem where the substrate is nonair-entrained concrete subject to cycles of freezing and thawing.\n\n(4) Latex-modified concrete overlays have been used extensively over the past several years for resurfacing bridge decks and other flat surfaces (Ramakrishnan 1992). More recently an epoxy-modified concrete has come into use with the development of an emulsified epoxy. These overlays may be used in lieu of conventional portlandcement concrete overlays and can be placed as thin as 13 mm (1/2 in.). They have excellent bonding characteristics. They require more care and experience than conventional portland-cement overlays. Also, a special two-phase curing requires more time and labor and is described below.\n\n- c. Procedure.\n\n(1) Epoxy overlays. Repair of deteriorated concrete with epoxy overlays will involve the use of epoxy concrete or epoxy mortar. Epoxy resin systems conforming to ASTM C 881 (CRD C 595) are suitable.",
    "meta": {
      "doc": "EM 1110-2-2002",
      "chapter": "6",
      "section": "6-16",
      "section_title": "Overlays (Polymer)"
    }
  },
  {
    "id": "em2002_6-16_part1",
    "text": "[EM 1110-2-2002 \u00a76-16 Overlays (Polymer)]\nharacteristics. They require more care and experience than conventional portland-cement overlays. Also, a special two-phase curing requires more time and labor and is described below.\n\n- c. Procedure.\n\n(1) Epoxy overlays. Repair of deteriorated concrete with epoxy overlays will involve the use of epoxy concrete or epoxy mortar. Epoxy resin systems conforming to ASTM C 881 (CRD C 595) are suitable.\n\n(a) Generally, aggregates suitable for portland-cement mixtures are suitable for epoxy-resin mixtures. Aggregates are added to the system for economy and improved performance in patching applications and floor toppings. Aggregates should be clean and dry at the time of use and conditioned to a temperature within the range at which the epoxy-resin mortar or concrete is to be mixed. The grading should be uniform with the smallest size passing the No. 100 sieve and the maximum size not to exceed one-third of the mean depth of the patch or opening to be filled. However, the recommended maximum aggregate size for epoxy-resin concrete is 25 mm (1 in.), whereas the maximum size aggregate commonly used for epoxy-resin mortar corresponds to material that will pass a No. 8 sieve.\n\n(b) Aggregates should be used in the amount necessary to ensure complete wetting of the aggregate surfaces. The aggregate-resin proportions will therefore vary with the type and grading of the aggregates. Up to seven parts by weight of the fine aggregate can be mixed with one part of epoxy resin, but a three-to-one proportion is the usual proportion to use for most fine aggregates in making epoxy mortar. For epoxy concrete, the proportion of aggregate to the mixed resin may be as high as 12 to 1 by weight for aggregates in the specific gravity range of 2.50 to 2.80. The aggregate-epoxy proportions also depend on the viscosity of the mixed epoxy system. Since temperature affects the viscosity of the system, the proportions also are dependent on the temperature at which the system is mixed. The trial batches should be made at the temperature of mixing to establish the optimum proportions for the aggregates.",
    "meta": {
      "doc": "EM 1110-2-2002",
      "chapter": "6",
      "section": "6-16",
      "section_title": "Overlays (Polymer)"
    }
  },
  {
    "id": "em2002_6-16_part2",
    "text": "[EM 1110-2-2002 \u00a76-16 Overlays (Polymer)]\nregates in the specific gravity range of 2.50 to 2.80. The aggregate-epoxy proportions also depend on the viscosity of the mixed epoxy system. Since temperature affects the viscosity of the system, the proportions also are dependent on the temperature at which the system is mixed. The trial batches should be made at the temperature of mixing to establish the optimum proportions for the aggregates.\n\n(c) Machine mixing of the epoxy-resin components is mandatory except for mixing volumes of 0.5 L (1 pint) or less. Epoxy mortar or concrete may be machine- or handmixed after the epoxy components have been mixed. Small drum mechanical mixers have been used successfully but are difficult to clean properly. Large commercial dough or masonry mortar mixers have been widely and successfully used and present less difficulty in cleaning. Hand-mixing may be performed in metal pans with appropriate tools. When epoxy mortar is hand-mixed, the mixed epoxy system is transferred to the pan, and the fine aggregate is gradually added during mixing. Regardless of how the epoxy concrete is mixed, the fine aggregate is added first and then the coarse aggregate. This procedure permits proper wetting of the fine aggregate particles by the mixed epoxy system and produces a slightly 'wet' mixture to which the coarse aggregate is added.\n\n(d) Prior to placement, a single prime coat of epoxy should be worked into the cleaned substrate by brushing, trowelling, or any other method that will thoroughly wet the substrate. The epoxy mortar or concrete must be applied while the prime coat is in a tacky condition. If the depth of the patch is greater than 500 mm (2 in.), placement should be accomplished in lifts or layers of less than 50 mm (2 in.) with some delay between lifts to permit as much heat dissipation as possible. The delay should not extend beyond the setting time of the epoxy formulation. Hand tampers should be used to consolidate the epoxy concrete, taking great care to trowel the mortar or concrete onto the sides and into the corners of the patch. Because of the relatively short pot life of epoxy systems, the placing, consolidating, and finishing operations must be performed without delay.\n\n(e) In final finishing, excess material should not be manipulated onto concrete adjacent to the patch because the carryover material is difficult to clean up. In finishing operations, proper surface smoothness must be achieved. The epoxy mixture tends to build up on the finishing tools, requiring frequent cleaning with an appropriate solvent. After each cleaning, the tool surfaces must be wiped free of excess solvent.",
    "meta": {
      "doc": "EM 1110-2-2002",
      "chapter": "6",
      "section": "6-16",
      "section_title": "Overlays (Polymer)"
    }
  },
  {
    "id": "em2002_6-16_part3",
    "text": "[EM 1110-2-2002 \u00a76-16 Overlays (Polymer)]\ng, excess material should not be manipulated onto concrete adjacent to the patch because the carryover material is difficult to clean up. In finishing operations, proper surface smoothness must be achieved. The epoxy mixture tends to build up on the finishing tools, requiring frequent cleaning with an appropriate solvent. After each cleaning, the tool surfaces must be wiped free of excess solvent.\n\n(f) The materials used in the two epoxy systems and the solvents used for cleanup do not ordinarily present a health hazard except to hypersensitive individuals. The materials may be handled safely if adequate precautionary measures are observed. Safety and health precautions for use with epoxies are given in TM 5-822-9, Repair of Rigid Pavements Using Epoxy-Resin Grout, Mortars, and Concrete.\n\n(2) Latex-modified overlays. Styrene-butadiene is the most commonly used latex for concrete overlays (Clear and Chollar 1978).\n\n(a) The materials and mixing procedures for latexmodified mortar and concrete are similar to those for conventional concrete portland-cement mortar and concrete. Latexes in a dispersed form are simply used in larger quantities in comparison to other chemical admixtures. The construction procedure for latexmodified concrete overlays parallels that for conventional concrete overlays except that (1) the mixing equipment must have a means of storing and dispensing the latex into the mixture, (2) the latex-modified concrete has a high slump (typically 125 \u00b1 25 mm (5 \u00b1 1 in.)) and is not air-entrained, and (3) a combination of wet and dry curing is required.\n\n(b) Latex-modified concrete has been produced almost exclusively in mobile, continuous mixers fitted with an additional storage tank for the latex. The latex modifier should always be maintained between 7 and 30 \u00b0C (45 and 85 \u00b0F). Maintaining the correct temperature may present serious difficulties, especially during the summer months, and may necessitate night placing operations. Hot weather also causes rapid drying of the latexmodified concrete, which promotes shrinkage cracks.\n\n(c) The bond coat consisting of the mortar fraction of the latex-modified concrete is usually produced directly from the continuous mixer by eliminating the coarse aggregate from the mixture. The slurry is broomed into the concrete surface.\n\n(d) Placing operations are straightforward. Finishing machines with conventional vibratory or oscillating screeds may be used, though a rotating cylindrical drum is preferred. Hand finishing is comparable to conventional concrete overlays.",
    "meta": {
      "doc": "EM 1110-2-2002",
      "chapter": "6",
      "section": "6-16",
      "section_title": "Overlays (Polymer)"
    }
  },
  {
    "id": "em2002_6-16_part4",
    "text": "[EM 1110-2-2002 \u00a76-16 Overlays (Polymer)]\ne is usually produced directly from the continuous mixer by eliminating the coarse aggregate from the mixture. The slurry is broomed into the concrete surface.\n\n(d) Placing operations are straightforward. Finishing machines with conventional vibratory or oscillating screeds may be used, though a rotating cylindrical drum is preferred. Hand finishing is comparable to conventional concrete overlays.\n\n(e) Wet burlap must be applied to the concrete as soon as it will be supported without damage. After 1 to 2 days, the burlap is removed and the overlay should be permitted to air dry for a period of not less than 72 hr. The initial period of wet curing is necessary for the hydration of the portland cement and to prevent the formation of shrinkage cracks; the period of air drying is necessary to permit the latex to dry out and the latex to coalesce and form a continuous film. The film formation within the concrete gives the concrete good bond, flexural strength, and low permeability. The film-forming properties of the latex are temperature sensitive and develop very slowly at temperatures lower than 13 \u00b0C (55 \u00b0F). Placing and curing should not be done at temperatures lower than 7 \u00b0C (45 \u00b0F).\n\n(f) See ACI 548.4 for a standard specification for latex-modified concrete overlays. Case histories of repairs with polymer-modified concrete overlays are described by Campbell (1994).",
    "meta": {
      "doc": "EM 1110-2-2002",
      "chapter": "6",
      "section": "6-16",
      "section_title": "Overlays (Polymer)"
    }
  },
  {
    "id": "em2002_6-17_part0",
    "text": "[EM 1110-2-2002 \u00a76-17 Overlays (Portland-Cement)]\na. Description. Overlays are simply layers of concrete (usually horizontal) placed over a properly prepared existing concrete surface to restore a spalled or disintegrated surface or increase the load-carrying capacity of the underlying concrete. The overlay thickness typically ranges from 102 to 610 mm (4 to 24 in.), depending upon the purpose it is intended to serve. However, overlays as thin as 38 mm (1-1/2 in.) have been placed. For information on polymer-based overlays see Section 6-16.\n\nb. Applications and limitations.\n\n(1) A portland-cement-concrete overlay may be suitable for a wide variety of applications, such as resurfacing spalled or cracked concrete surfaces on bridge decks or lock walls, increasing cover over reinforcing steel, or leveling floors or slabs. Other applications of overlays include repair of concrete surfaces which are damaged by abrasion-erosion and the repair of deteriorated pavements (TM 5-822-6).\n\n(2) Portland-cement-concrete overlays should not be used in applications in which the original damage was caused by aggressive chemical attack that would be expected to act against the portland cement in the overlay. Bonded overlays should not be used in situations in which there is active cracking or structural movement since the existing cracks can be reflected through the overlay or the movement can induce cracks in the overlay; unbonded overlays should be used in these situations.\n\nc. Procedure. The general procedure for applying overlays is as follows: removal of the existing deteriorated concrete; preparation of the concrete surface, including sandor waterblasting the concrete surface and applying a bonding agent to the surface, if necessary; and placing, consolidating, and curing the overlay. Case histories of repairs with a variety of concrete overlays are described by Campbell (1994).\n\n(1) The guidance given in Chapter 5 should be followed for removal of deteriorated concrete and for preparing the concrete surface. For a bonded overlay to perform properly, the surface to which it is to be bonded must be clean, dry, rough, and dust-free.",
    "meta": {
      "doc": "EM 1110-2-2002",
      "chapter": "6",
      "section": "6-17",
      "section_title": "Overlays (Portland-Cement)"
    }
  },
  {
    "id": "em2002_6-17_part1",
    "text": "[EM 1110-2-2002 \u00a76-17 Overlays (Portland-Cement)]\nplacing, consolidating, and curing the overlay. Case histories of repairs with a variety of concrete overlays are described by Campbell (1994).\n\n(1) The guidance given in Chapter 5 should be followed for removal of deteriorated concrete and for preparing the concrete surface. For a bonded overlay to perform properly, the surface to which it is to be bonded must be clean, dry, rough, and dust-free.\n\n(2) The potential for cracking of restrained concrete overlays should be recognized. Any variations in concrete materials, mixture proportions, and construction practices that will minimize shrinkage or reduce concrete temperature differentials should be considered for bonded overlays. Reduced cracking in resurfacing of lock walls has been attributed to lower cement content, larger maximum size coarse aggregate, lower placing and curing temperatures, smaller volumes of placement, and close attention to curing (Wickersham 1987). Preformed contraction joints 1.5 m (5 ft) on center have been effective in controlling cracking in vertical and horizontal overlays. The critical timing of saw cutting necessary for proper joint preparation is such that this procedure is not recommended for concrete overlays. Where structural considerations permit, an unbonded overlay may be used to minimize cracking caused by restrained contraction of the concrete overlay.\n\n(3) Placing, consolidating, and curing of conventional concrete overlays should follow the guidance given in EM 1110 -2-2000.",
    "meta": {
      "doc": "EM 1110-2-2002",
      "chapter": "6",
      "section": "6-17",
      "section_title": "Overlays (Portland-Cement)"
    }
  },
  {
    "id": "em2002_6-18_part0",
    "text": "[EM 1110-2-2002 \u00a76-18 Polymer Coatings]\na. Description. Polymer coatings, if the right material for the job condition is selected and properly applied, can be an effective protective coating to help protect the concrete from abrasion, chemical attack, or freeze and thaw damage. Epoxy resins are widely used for concrete coatings. Other polymer coatings include polyester resins and polyurethane resins (ACI 503R and ACI 515.1R).\n\nb. Applications and limitations.\n\n(1) Epoxy resin is used as a protective coating because of its impermeability to water and resistance to chemical attack. It is important that any polymer coating be selected from material designed specifically for the intended application. Some formulations will adhere to damp surfaces and even underwater but many require a completely dry surface. Mixing and applying polymers below 16 \u00b0C (60 \u00b0F) and above 32 \u00b0C (89 \u00b0F) will require special caution and procedures. Special sharp sand must be broadcast on the fresh surface if foot traffic is expected on the finished surface. Because of their high exotherm and higher shrinkage values, a neat epoxy in thicker sections is likely to crack.\n\n(2) Slab-on-grade, concrete walls with backfills, or any slab not completely protected from rainwater and subject to freezing and thawing should never receive a coating that will form a vapor barrier. Moisture passing through the subgrade, backfill, or from rain water can accumulate under the coating which will be disrupted by freezing and thawing.\n\nc. Procedure. See applicable portions of Section 6-16.",
    "meta": {
      "doc": "EM 1110-2-2002",
      "chapter": "6",
      "section": "6-18",
      "section_title": "Polymer Coatings"
    }
  },
  {
    "id": "em2002_6-19_part0",
