Repository: Pace200413/inspection-agent

## Overview

I built this project to explore how computer vision and retrieval-augmented generation can work together in a practical engineering workflow.

A user can upload a concrete inspection image or ask a question about concrete repair. A fine-tuned YOLOv8 model detects cracks, corrosion, and spalling. A LangGraph agent then searches a knowledge base built from **USACE EM 1110-2-2002**, grades the retrieved evidence, rewrites weak searches when necessary, and produces an answer with section-level citations.

When the manual does not support an answer, the system is designed to say that the available evidence is insufficient rather than inventing a recommendation.

File: data/chunks.json (part 12 of 22)
[
    "text": "[EM 1110-2-2002 \u00a76-19 Polymer Concrete/Mortar]\na. Description . Polymer concrete (PC) is a composite material in which the aggregate is bound together in a dense matrix with a polymer binder (ACI 548.1R). A variety of polymers are being used; the best known and most widely used is epoxy resin (ACI 503R). Some of the other most widely used monomers for PC patching materials include unsaturated polyester resins, a styrene, MMA, and vinylesters. Polymer concrete is quicker setting, has good bond characteristics, good chemical resistance, and high tensile, flexural, and compressive strength compared to conventional concrete. Epoxy resins should meet the requirements of ASTM C 881 (CRD-C 595). The correct type, grade, and class to fit the job should be specified. REMR Technical Note CS-MR-7.1 (USAEWES 1985e) provides general information on eight different types of polymer systems and typical application in maintenance and repair of concrete structures.\n\nb. Applications and limitations.\n\n(1) Epoxy resins can be formulated for a wide range of physical and chemical properties. Some epoxies must be used on dry concrete while others are formulated for use on damp concrete and even underwater. Epoxy hardening is very temperature dependent, and epoxies resins are difficult to apply at temperatures lower than about 16 \u00b0C (60 \u00b0F). Below 10 \u00b0C (50 \u00b0F) artificial heating of the material and the substrate must be employed. It is important that epoxy resin or other polymers be selected from material designed specifically for the intended use. Thermosetting polymers, such as polyester and epoxy, exhibit shrinkage during hardening. The shrinkage can be reduced by increasing the amount of aggregate filler.\n\n(2) Other polymers including acrylic polymers (MMA's, HMWM's) and polyesters are being used to make PC. A number of commercial companies now market acrylic-polymer concrete and polyester-polymer concrete used for patching concrete and for overlays. The polyester PC is more widely available because of moderate cost. Polyester resins are more sensitive to moisture than epoxy resins and must be applied on dry concrete.\n\nc. Procedure. Epoxy resins should meet the requirements of ASTM C 881 (CRD-C 595), Type III. For procedures see Section 6-16.",
    "meta": {
      "doc": "EM 1110-2-2002",
      "chapter": "6",
      "section": "6-19",
      "section_title": "Polymer Concrete/Mortar"
    }
  },
  {
    "id": "em2002_6-20_part0",
    "text": "[EM 1110-2-2002 \u00a76-20 Polymer Portland-Cement Concrete]\na. Description . Polymer portland-cement concrete (PPCC) mixtures are normal portland-cement concrete mixtures to which a water-soluble or emulsified polymer has been added during the mixing process (ACI 548.1R). PPCC has at times been called polymer-modified concrete. The addition of a polymer to portland-cement concrete or mortar can improve strength and adhesive properties. Also, these materials have excellent resistance to damage by freezing and thawing, a high degree of permeability, and improved resistance to chemicals, abrasion, and impact. Latex polymers have been most widely used and accepted. They include styrene butadiene, acrylics, polyvinyl chlorides, and polyvinyl acetates.\n\nb. Applications and limitations. PPCC has superior adhesive properties and can be used in thinner patches and overlays than conventional portland-cement concrete; however, they should not be featheredged. Properties of latexes used in concrete vary considerably so that care should be taken to choose the material best suited for job conditions. Polyvinyl acetates will reemulsify in water and should not be used if the repair will be in continuous contact with water. Ambient temperature can greatly effect the working life for many polymers. PPCC should not be placed at temperatures below 7 \u00b0C (45 \u00b0F).\n\nc. Procedures. Mixing and handling procedures for PPCC are similar to those used for conventional concrete and mortar; however, curing is different. The filmforming feature of PPCC is such that 1 to 2 days of moist curing followed by air curing is usually sufficient (ACI 548.3R). See Ramakrishnan (1992) for construction practices and specifications for latex-modified concrete.",
    "meta": {
      "doc": "EM 1110-2-2002",
      "chapter": "6",
      "section": "6-20",
      "section_title": "Polymer Portland-Cement Concrete"
    }
  },
  {
    "id": "em2002_6-21_part0",
    "text": "[EM 1110-2-2002 \u00a76-21 Polymer Impregnation]\na. Description. Polymer impregnated concrete (PIC) is a portland-cement concrete that is subsequently polymerized (ACI 548.1R). This technique requires use of a monomer system, which is a liquid that consists of small organic molecules capable of combining to form a solid plastic. Monomers have varying degrees of volatility, toxicity, and flammability and do not mix with water. They are very fluid and will soak into dry concrete and fill the cracks. Monomer systems used for impregnation contain a catalyst or initiator and the basic monomer (or different isomers of the same monomer). The systems may also contain a cross-linking agent. When heated, the monomers join together, or polymerize to become a tough, strong, durable plastic, which in concrete greatly enhances a number of the properties of the concrete.\n\nb. Applications and limitations. Polymer impregnation can be used for repair of cracks (ACI 224.1R). If a cracked concrete surface is dried, flooded with the monomer, and polymerized in place, the cracks will be filled and structurally repaired. However, if the cracks contain moisture, the monomer will not soak into the concrete and, consequently, the repair will be unsatisfactory. If a volatile monomer evaporates before polymerization, it will be ineffective. Polymer impregnation has not been used successfully to repair fine cracks. Use of this system requires experienced personnel and some special equipment.\n\nc. Procedure. Badly fractured beams have been repaired with polymer impregnation by drying the fracture, temporarily encasing it in a watertight (monomer proof) band of sheet metal, soaking the fractures with a monomer, and polymerizing the monomer. Large voids or broken areas in compression zones can be filled with fine and coarse aggregate before flooding them with the monomer, providing a polymer-concrete repair. A detailed discussion of polymer impregnation is given in ACI 548.1R. See also the gravity soak procedure described in Section 6-10.",
    "meta": {
      "doc": "EM 1110-2-2002",
      "chapter": "6",
      "section": "6-21",
      "section_title": "Polymer Impregnation"
    }
  },
  {
    "id": "em2002_6-22_part0",
    "text": "[EM 1110-2-2002 \u00a76-22 Polymer Injection]\na. Description. Polymers commonly used to repair cracks or joints by injection may be generally categorized as either rigid or flexible systems. Epoxies are the most common rigid systems used for structural repair or 'welding' of cracks to form a monolithic structure. Flexible polyurethane systems are most often used for stopping water flow and sealing active cracks. Cracks as narrow as 0.05 mm (0.002 in.) can be bonded by the injection of epoxy (ACI 224.1R). The technique generally consists of drilling holes at close intervals along the cracks, in some cases installing entry ports, and injecting the epoxy under pressure. Although the majority of the injection projects have been accomplished with high-pressure injection, some successful work has been done with low pressures.\n\nb. Applications and limitations.\n\n(1) Rigid repairs. Epoxy injection has been successfully used in the repair of cracks in buildings, bridges, dams, and other types of concrete structures. However, unless the crack is dormant (or the cause of cracking is removed, thereby making the crack dormant), cracking will probably recur, and structural repair by injection should not be used. With the exception of certain specialized epoxies, this technique is not applicable if the cracks are actively leaking and cannot be dried out. While moist cracks can be injected, contaminants in the crack (including water) will reduce the effectiveness of the epoxy to structurally repair the crack. Epoxy injection can also be used in the repair of delaminations in bridge decks.\n\n(2) Flexible repairs. If the cracks are active and it is desired to seal them while allowing continued movement at these locations, it is necessary to use a grout that allows the filled crack to act as a joint. This is accomplished by using a polymer which cures into a closed-cell foam. Water-activated polyurethane grouts, both hydrophobic and hydrophilic, are commonly used for sealing leaking cracks. Solomon and Jaques (1994) provide an excellent discussion of materials and methods for injecting leaking cracks. Applications of water-activated polyurethanes in repair of waterstop failures are discussed in Section 8-2. Also, see Section 6-11.\n\n(3) Polymer injection generally requires a high degree of skill for satisfactory execution, and application of the technique may be limited by ambient temperature.\n\nc. High-pressure injection procedure. The majority of injection projects are accomplished with high-pressure injection (350 KPa (50 psi) or higher). The general steps involved in epoxy injection are as follows (ACI 224.1R).\n\n(1) Clean the cracks. The first step is to clean the cracks that have been contaminated. Oil, grease, dirt, or fine particles of concrete prevent epoxy penetration and bonding. Preferably, contamination should be removed by flushing with water or, if the crack is dry, some other specially effective solvent. The solvent is then blown out with compressed air, or adequate time is allowed for air drying.",
    "meta": {
      "doc": "EM 1110-2-2002",
      "chapter": "6",
      "section": "6-22",
      "section_title": "Polymer Injection"
    }
  },
  {
    "id": "em2002_6-22_part1",
    "text": "[EM 1110-2-2002 \u00a76-22 Polymer Injection]\nClean the cracks. The first step is to clean the cracks that have been contaminated. Oil, grease, dirt, or fine particles of concrete prevent epoxy penetration and bonding. Preferably, contamination should be removed by flushing with water or, if the crack is dry, some other specially effective solvent. The solvent is then blown out with compressed air, or adequate time is allowed for air drying.\n\n(2) Seal the surfaces. Surface cracks should be sealed to keep the polymer from leaking out before it has gelled. Where the crack face cannot be reached but where there is backfill or where a slab-on-grade is being repaired, the backfill material or subbase material is often an adequate seal. A surface can be sealed by brushing an epoxy along the surface of the crack and allowing it to harden. If extremely high injection pressures are needed, the crack should be cut out to a depth of 13 mm (1/2 in.) and width of about 20 mm (3/4 in.) in a V-shape, filled with an epoxy, and struck off flush with the surface. If a permanent glossy appearance along the crack is objectionable and if high injection pressure is not required, a strippable plastic may be applied along the crack.\n\n(3) Install the entry ports. Three methods are in general use:\n\n(a) Drilled holes--fittings inserted. Historically, this method was the first to be used and is often used in conjunction with V-grooving of the cracks. The method entails drilling a hole into the crack, approximately 19 mm (3/4 in.) in diam and 13 to 25 mm (1/2 to 1 in.) below the apex of the V-grooved section, into which a fitting such as a pipe nipple or tire valve stem is bonded with an epoxy adhesive. A vacuum chuck and bit are useful in preventing the cracks from being plugged with drilling dust. Hydrostatic pressure tests showed that molded injection ports mounted within a drilled port hole can withstand pressures of 1.4 to 1.9 MPa (200 to 275 psi) before leaks begin to develop. In comparison, surface-mounted ports withstood pressures between 0.3 and 1.0 MPa (50 and 150 psi), depending on the type of port (Webster, Kukacka, and Elling 1990).\n\n(b) Bonded flush fitting. When the cracks are not V-grooved, a method frequently used to provide an entry port is to bond a fitting flush with the concrete face over the crack. This flush fitting has a hat-like cross section with an opening at the top for the adhesive to enter.\n\n(c) Interruption in seal. Another system of providing entry is to omit the seal from a portion of the crack. This method can be used when special gasket devices are available that cover the unsealed portion of the crack and allow injection of the adhesive directly into the crack without leaking.",
    "meta": {
      "doc": "EM 1110-2-2002",
      "chapter": "6",
      "section": "6-22",
      "section_title": "Polymer Injection"
    }
  },
  {
    "id": "em2002_6-22_part2",
    "text": "[EM 1110-2-2002 \u00a76-22 Polymer Injection]\nThis flush fitting has a hat-like cross section with an opening at the top for the adhesive to enter.\n\n(c) Interruption in seal. Another system of providing entry is to omit the seal from a portion of the crack. This method can be used when special gasket devices are available that cover the unsealed portion of the crack and allow injection of the adhesive directly into the crack without leaking.\n\n(4) Mix the epoxy. Epoxy systems should conform to ASTM C 881 (CRD-C 595), Type I, low-viscosity grade. Mixing is done either by batch or continuous methods. In batch mixing, the adhesive components are premixed according to the manufacturer's instructions, usually with the use of a mechanical stirrer, such as a paint-mixing paddle. Care must be taken to mix only the amount of adhesive that can be used prior to commencement of gelling of the material. When the adhesive material begins to gel, its flow characteristics begin to change, and pressure injection becomes more and more difficult. In the continuous mixing system, the two liquid adhesive components pass through metering and driving pumps prior to passing through an automatic mixing head. The continuous mixing system allows the use of fast-setting adhesives that have a short working life.\n\n(5) Inject the epoxy. Hydraulic pumps, paint pressure pots, or air actuated caulking guns can be used. The pressure used for injection must be carefully selected. Increased pressure often does little to accelerate the rate of injection. In fact, the use of excessive pressure can propagate the existing cracks, causing additional damage.\n\nIf the crack is vertical, the injection process should begin by pumping into the entry port at the lowest elevation until the epoxy level reaches the entry port above. The lower injection port is then capped, and the process is repeated at successively higher ports until the crack has been completely filled and all ports have been capped. For horizontal cracks, the injection should proceed from one end of the crack to the other in the same manner. The crack is full if the pressure can be maintained. If the pressure cannot be maintained, the epoxy is still flowing into unfilled portions or leaking out of the crack.\n\n(6) Remove the surface seal. After the injected epoxy has cured, the surface seal should be removed by grinding or other means, as appropriate. Fittings and holes at entry ports should be painted with an epoxy patching compound.\n\nd. Alternate high-pressure procedure . To develop alternatives to concrete removal and replacement in repair of mass concrete hydraulic structures, a study was initiated, as part of the REMR Research Program, to evaluate in situ repair procedures.",
    "meta": {
      "doc": "EM 1110-2-2002",
      "chapter": "6",
      "section": "6-22",
      "section_title": "Polymer Injection"
    }
  },
  {
    "id": "em2002_6-22_part3",
    "text": "[EM 1110-2-2002 \u00a76-22 Polymer Injection]\nseal should be removed by grinding or other means, as appropriate. Fittings and holes at entry ports should be painted with an epoxy patching compound.\n\nd. Alternate high-pressure procedure . To develop alternatives to concrete removal and replacement in repair of mass concrete hydraulic structures, a study was initiated, as part of the REMR Research Program, to evaluate in situ repair procedures.\n\n(1) Eight injection adhesives were experimentally evaluated to determine their effectiveness in the repair of air-dried and water-saturated cracked concrete. The adhesives were three epoxies, an emulsifiable polyester resin, furfuryl alcohol, a furan resin, a high-molecular-weight methacrylate, and a polyurethane. Because of their low bond strength to water-saturated concrete, the furan resin, furfuryl alcohol, and the polyurethane were not considered further as injection adhesives. The remaining adhesives were used to repair both air-dried and water-saturated concrete slabs by conventional injection. The most promising adhesive was a two-component, very low-viscosity epoxy system designed specifically for pressure injection repairs (Webster and Kukacka 1988).\n\n(2) A field test was performed on a tainter gate pier stem at Dam 20, Mississippi River, to demonstrate, under actual field conditions, the procedures developed in the laboratory and to evaluate the effectiveness of the materials and equipment selected for use (Webster, Kukacka, and Elling 1989). Problem areas identified during the field test were addressed in development of a modified repair procedure. Modifications included a better method for attaching the injection ports to the concrete and drilling small-diameter holes into the concrete to facilitate epoxy penetration into the multiple, interconnecting cracks. The modified procedure was demonstrated at Dam 13 on the Mississippi River near Fulton, Illinois (Webster, Kukacka, and Elling 1990).\n\n(3) The first step in this repair procedure is to clean the concrete surfaces by sandblasting. Next, injection holes are drilled. These holes, 13 mm in (1/2 in.) diam and 152 m (6 in.) deep, are wet drilled to flush fines from the holes as they occur. After injection ports are installed, the entire surface of the repair area is sealed with epoxy. After the seal has cured, injection is begun.\n\n(4) Visual examinations of cores taken after injection indicate that a crack network within 152 to 254 mm (6 to 10 in.) of the surface can be filled with epoxy. These examinations indicate that the special injection procedure works very well and laboratory tests substantiate this conclusion. For example, splitting tensile strengths of the repaired cores average more than twice that of the unrepaired cores and only 10 percent less than the strength of the uncracked concrete.",
    "meta": {
      "doc": "EM 1110-2-2002",
      "chapter": "6",
      "section": "6-22",
      "section_title": "Polymer Injection"
    }
  },
  {
    "id": "em2002_6-22_part4",
    "text": "[EM 1110-2-2002 \u00a76-22 Polymer Injection]\network within 152 to 254 mm (6 to 10 in.) of the surface can be filled with epoxy. These examinations indicate that the special injection procedure works very well and laboratory tests substantiate this conclusion. For example, splitting tensile strengths of the repaired cores average more than twice that of the unrepaired cores and only 10 percent less than the strength of the uncracked concrete.\n\ne. Low-pressure injection . Similar results are attainable with either low-pressure or high-pressure injection procedures. For example, results achieved through an injection pressure of 2 MPa (300 psi) for 3 min are reportedly duplicated at a pressure of only 0.03 MPa (5 psi) or less for a period of 1 hr, presuming a low-viscosity, long pot life resin is used (Trout 1994). Generally, anything that can be injected with high pressure can be injected with low pressure; it just takes longer, which accounts for the selection of high-pressure systems for most large projects. However, there are situations where lowpressure injection has distinct advantages.\n\n(1) Low injection pressures allow the use of easily removable materials for sealing the surface of the crack, whereas high-pressure injection normally requires an epoxy seal and aggressive removal procedures. Seals that are easily removed minimize the potential for surface blemishes which is particularly important for architectural concrete. Some units designed specifically for low pressure use can maintain pressures of less than 0.01 MPa (1 psi) for delicate projects such as repair of murals and mosaics.\n\n(2) Low-pressure systems are portable, easy to mobilize, require little support from other construction equipment, and their initial cost is about one-tenth the cost of a high-pressure system.\n\n(3) Low-pressure injection is less hazardous, and the use of skilled or experienced labor is seldom critical. Typically, low-pressure systems use prebatched resin rather than metering dispensers. Once the resin is mixed, it is pressurized by air or springs within capsules, inflatable syringe-like devices, that are left in place until the resin has gelled. The use of long pot life resins is essential for successful low-pressure injection: a gel time of 1 hr at 22 \u00b0C (72 \u00b0F) is recommended.",
    "meta": {
      "doc": "EM 1110-2-2002",
      "chapter": "6",
      "section": "6-22",
      "section_title": "Polymer Injection"
    }
  },
  {
    "id": "em2002_6-23_part0",
    "text": "[EM 1110-2-2002 \u00a76-23 Precast Concrete]\na. Description. Precast concrete is concrete cast elsewhere than its final position. The use of precast concrete in repair and replacement of structures has increased significantly in recent years and the trend is expected to continue. Compared with cast-in-place concrete, precasting offers a number of advantages including ease of construction, rapid construction, high quality, durability, and economy.\n\nb. Applications and limitations. Typical applications of precast concrete in repair or replacement of civil works structures include navigation locks, dams, channels, floodwalls, levees, coastal structures, marine structures, bridges, culverts, tunnels, retaining walls, noise barriers, and highway pavement.\n\nc. Procedures. Procedures for use of precast concrete in repair of a wide variety of structures are described in detail by McDonald and Curtis (in preparation). Case histories describing the use of precast concrete in repair of navigation lock walls are described in Section 8-1. Selected case histories of additional precast concrete applications are summarized in Section 8-5.",
    "meta": {
      "doc": "EM 1110-2-2002",
      "chapter": "6",
      "section": "6-23",
      "section_title": "Precast Concrete"
    }
  },
  {
    "id": "em2002_6-24_part0",
    "text": "[EM 1110-2-2002 \u00a76-24 Preplaced-Aggregate Concrete]\na. Description. Preplaced-aggregate concrete is produced by placing coarse aggregate in a form and then later injecting a portland-cement-sand grout, usually with admixtures, to fill the voids. As the grout is pumped into the forms, it will fill the voids, displacing any water, and form a concrete mass.\n\nb. Applications and limitations. Typically, preplaced-aggregate concrete is used on large repair projects, particularly where underwater concrete placement is required or when conventional placing of concrete would be difficult. Typical applications have included underwater repair of stilling basins, bridge piers, abutments, and footings. Applications of preplaced-aggregate concrete in repair of navigation lock walls are described in Section 8-1. The advantages of using preplaced-aggregate concrete include low shrinkage because of the point-topoint aggregate contact, ability to displace water from forms as the grout is being placed, and the capability to work around a large number of blockouts in the placement area.\n\nc. Procedure. Guidance on materials, mixture proportioning, and construction procedures for preplacedaggregate concrete can be found in EM 1110-2-2000 and in ACI 304.1R.",
    "meta": {
      "doc": "EM 1110-2-2002",
      "chapter": "6",
      "section": "6-24",
      "section_title": "Preplaced-Aggregate Concrete"
    }
  },
  {
    "id": "em2002_6-25_part0",
    "text": "[EM 1110-2-2002 \u00a76-25 Rapid-Hardening Cements]\na. Description. Rapid-hardening cements are defined as those that can develop a minimum compressive strength of 20 MPa (3,000 psi) within 8 hr or less. The types of rapid-hardening cements and patching materials available and their properties are described in REMR Technical Note CS-MR-7.3 (USAEWES 1985g). A specification for prepackaged, dry, rapid-hardening materials is given in ASTM C 928.\n\nb. Applications and limitations.\n\n(1) Magnesium-phosphate cement (MPC). This material can attain a compressive strength of several thousand pounds per square inch in 1 hr. MPC is useful for cold-weather embedments and anchoring and for patching applications where a short downtime can justify the additional expense. Finishing must be performed quickly because of the rapid set. MPC must be used with noncalcareous aggregates. MPC has low, long-term shrinkage and is nonreactive to sulphates. MPC is air-cured in a manner similar to the way epoxy concrete is cured. A damp substrate will adversely affect hardening.\n\n(2) High alumina cements (HAC). The 24-hr strength of HAC is approximately equivalent to the 28-day strength of portland-cement concrete. The initial set however is reported to be up to 3 hr, which may be beneficial for transportation of the mixed concrete. HAC is more stable at high temperature than portland cement, providing aggregates that resist the high temperatures are used. A disadvantage is that when high alumina cement is subjected to in-service conditions of high humidity and elevated temperatures greater than 20 \u00b0C (68 \u00b0F) there is a 'conversion reaction' which can cause a drastic strength loss (Mailvaganam 1992).\n\n(3) Regulated-set portland cement. The initial set time is 15-20 min, but the set may be retarded by the use of citric acid. Regulated-set portland cement is not recommended for use in concrete exposed to sulphate soils or water.\n\n(4) Gypsum cements. Gypsum cements are fastsetting and can obtain compressive strengths of as much as 21 m MPa (3,000 psi) in 30 min. For the most part, however, they are not as durable as portland-cement concrete. They abrade easily, are not as frost resistant, and may be affected by fuel or solvent spills.\n\n(5) Special blended cements. There are many different types of blended cements available. These materials generally have very high-early strengths, and setting times may be adjusted so that they may be transported by ready-mix truck.",
    "meta": {
      "doc": "EM 1110-2-2002",
      "chapter": "6",
      "section": "6-25",
      "section_title": "Rapid-Hardening Cements"
    }
  },
  {
    "id": "em2002_6-25_part1",
    "text": "[EM 1110-2-2002 \u00a76-25 Rapid-Hardening Cements]\nst part, however, they are not as durable as portland-cement concrete. They abrade easily, are not as frost resistant, and may be affected by fuel or solvent spills.\n\n(5) Special blended cements. There are many different types of blended cements available. These materials generally have very high-early strengths, and setting times may be adjusted so that they may be transported by ready-mix truck.\n\n(6) Packaged patching materials. There are numerous rapid-hardening patching materials available from different suppliers. Many are excellent materials for a variety of uses, although the claims of certain attributes by some suppliers have not been borne out by testing. ASTM C 928 is a specification that can be used for these materials; however, this specification does not provide requirements for bond strength, for freeze-thaw durability, for sulphate exposure or alkali reactivity. These materials should be used only when a service record for the proposed material, in the same environment, is available or when government testing is performed.\n\nc. Procedure. These materials should be mixed and placed in accordance with the suppliers recommendations.",
    "meta": {
      "doc": "EM 1110-2-2002",
      "chapter": "6",
      "section": "6-25",
      "section_title": "Rapid-Hardening Cements"
    }
  },
  {
    "id": "em2002_6-26_part0",
    "text": "[EM 1110-2-2002 \u00a76-26 Roller-Compacted Concrete]\na. Description. Roller-compacted concrete (RCC) is defined as 'concrete compacted by roller compaction; concrete that, in its unhardened state, will support a roller while being compacted' (ACI 116R). Properties of hardened RCC are similar to those of conventionally placed concrete.\n\nb. Applications and limitations. RCC should be considered where no-slump concrete can be transported, placed, and compacted with earth and rock-fill construction equipment. Ideal RCC projects will involve large placement areas, little or no reinforcement or embedded metals, or other discontinuities such as piles.\n\nFigure 6-10. Repair of crack by routing and sealing\n\n<!-- image -->\n\n(1) The primary applications of RCC within the Corps of Engineers have been in new construction of dams and pavement. Meanwhile, RCC has been so successful for repair of non-Corps dams that the number of dam repair projects now exceeds the number of new RCC dams. The primary advantages of RCC are low cost (25 to 50 percent less than conventionally placed concrete) and rapid construction.\n\n(2) RCC has been used to strengthen and improve the stability of existing dams, to repair damaged overflow structures, to protect embankment dams during overtopping, and to raise the crest on existing dams. Selected applications of RCC in repair of a variety of structures are summarized in Section 8-8.\n\nc. Procedures. Guidance on the use of RCC is given in EM 1110-2-2006 and ACI 207.5R.",
    "meta": {
      "doc": "EM 1110-2-2002",
      "chapter": "6",
      "section": "6-26",
      "section_title": "Roller-Compacted Concrete"
    }
  },
  {
    "id": "em2002_6-27_part0",
    "text": "[EM 1110-2-2002 \u00a76-27 Routing and Sealing]\na. Description. This method involves enlarging the crack along its exposed face and filling and sealing it with a suitable material (Figure 6-10). The routing operation may be omitted but at some sacrifice in the permanence of the repair. This is the simplest and most common method for sealing dormant cracks.\n\nb. Applications and limitations. This method can be used on cracks that are dormant and of no structural significance. It is applicable to sealing both fine pattern cracks and large isolated defects. It will not be effective in repair of active cracks or cracks subject to significant hydrostatic pressure. However, some reduction in flow may be obtained when this method is used to seal the pressure face of cracks subject to hydrostatic pressure.\n\n- c. Procedure.\n\n(1) The routing operation consists of following along the crack with a concrete saw or with hand or pneumatic tools and opening the crack sufficiently to receive the sealant. A minimum surface width of 6 mm (1/4 in.) is desirable since smaller openings are difficult to fill. The surfaces of the routed joint should be cleaned and permitted to dry before sealing.\n\n(2) The purpose of the sealant is to prevent water from reaching the reinforcing steel, hydrostatic pressure from developing within the joint, the concrete surface from staining, or moisture problems on the far side of the member from developing. The sealant may be any of several materials, depending on how tight or permanent a seal is desired. Epoxy compounds are often used. Hot-poured joint sealant works very well when thorough watertightness of the joint is not required and appearance is not important. Urethanes, which remain flexible through large temperature variations, have been used successfully in cracks up to 19 mm (3/4 in.) in width and of considerable depth. There are many commercial products, and the manufacturers should be consulted to ascertain the type and grade most applicable to the specific purpose and condition of exposure. The Repair Materials Database (Section 4-5) contains information on a variety of crack repair materials. The method of placing the sealant depends on the material to be used, and the techniques recommended in ACI 504R should be followed.",
    "meta": {
      "doc": "EM 1110-2-2002",
      "chapter": "6",
      "section": "6-27",
      "section_title": "Routing and Sealing"
    }
  },
  {
    "id": "em2002_6-28_part0",
    "text": "[EM 1110-2-2002 \u00a76-28 Shotcrete]\na. Description. Shotcrete is mortar pneumatically projected at high velocity onto a surface. Shotcrete can contain coarse aggregate, fibers, and admixtures. Properly applied shotcrete is a structurally adequate and durable repair material that is capable of excellent bond with existing concrete or other construction materials (ACI 506R).\n\nb. Applications and limitations. Shotcrete has been used to repair deteriorated concrete bridges, buildings, lock walls, dams, and other hydraulic structures. The performance of shotcrete repair has generally been good. However, there are some instances of poor performance. Major causes of poor performance include inadequate preparation of the old surface and poor application techniques by inexperienced personnel. Satisfactory shotcrete repair is contingent upon proper surface treatment of old surfaces to which the shotcrete is being applied. In a repair project where thin repair sections (less than 150 m (6 in.) deep) and large surface areas with irregular contours are involved, shotcrete is generally more economical than conventional concrete because of the saving in forming costs. One of the problems in the shotcrete repair is overrun in estimated quantities. These overruns are usually related to underestimating the quantity of deteriorated concrete to be removed. Estimation errors can be minimized by a thorough condition survey as close as possible to the time that the repair work is to be executed. Most shotcrete mixtures have a high cement and therefore a greater potential for drying shrinkage cracking compared to conventional concrete (ACI 506R). Also, the overall quality is sensitive to the quality of workmanship. Problems associated with shotcrete repairs on nonair-entrained concrete are discussed in Section 8-1b.\n\nc. Procedure. Guidance on the selection, proportioning, and application of shotcrete is given in EM 11102-2005. In addition, a small hand-held funnel gun was developed by the U.S. Army Engineer Division, Missouri River (1974), for pneumatic application of portlandcement mortar. The gun (Figure 6-11) is easily assembled from readily available material, has only a few critical dimensions, and can be operated by personnel without extensive training. The gun has been used successfully for application of mortar in small, shallow repairs on vertical and overhead surfaces.",
    "meta": {
      "doc": "EM 1110-2-2002",
      "chapter": "6",
      "section": "6-28",
      "section_title": "Shotcrete"
    }
  },
  {
    "id": "em2002_6-29_part0",
    "text": "[EM 1110-2-2002 \u00a76-29 Shrinkage-Compensating Concrete]\na. Description. Shrinkage-compensating concrete is an expansive cement concrete which is used to minimize cracking caused by drying shrinkage in concrete slabs, pavements, and structures. Type K, Type M, or Type S expansive portland cements is used to produce shrinkagecompensating concrete. Shrinkage-compensating concrete will increase in volume after setting and during hardening. When properly restrained by reinforcement, expansion will induce tension in the reinforcement and compression in the concrete. On subsequent drying, the shrinkage so produced, instead of causing tensile cracking merely relieves the strains caused by the initial expansion (Figure 6-12).\n\nFigure 6-11. Mortar gun for concrete repair (U.S. Army Engineer Division, Missouri River 1974)\n\n<!-- image -->\n\nFigure 6-12. Typical length change characteristics of shrinkage-compensating and portland-cement concretes (ACI 223)\n\n<!-- image -->\n\nb. Applications and limitations. Shrinkagecompensating concrete may be used as bonded or unbonded topping over a deteriorated or cracked concrete slab. The proper amount of internal reinforcement must be provided to develop shrinkage compensation. Early curing and proper curing are very important. Some shrinkage-compensating concrete mixtures will show early stiffening anda loss of workability. It is important to maintain close control over the amount of added mixture water so that the maximum w/c is not exceeded. Some ASTM C 494, Types A, D, F and G admixtures are not compatible with shrinkage-compensating cements. Larger distances may be used between contraction joints. For exposed areas, a maximum of 31 m (100 ft) is recommended. For areas protected from extreme fluctuations in temperature and moisture, joint spacing of 46 to 60 m (150 to 200 ft) have been used.\n\nc. Procedures. Construction with shrinkagecompensating concrete generally follows the precepts for conventional portland-cement concrete. An excellent reference for design using shrinkage-compensating concrete is ACI 223.",
    "meta": {
      "doc": "EM 1110-2-2002",
      "chapter": "6",
      "section": "6-29",
      "section_title": "Shrinkage-Compensating Concrete"
    }
  },
  {
    "id": "em2002_6-30_part0",
