Repository: Pace200413/inspection-agent

## Overview

I built this project to explore how computer vision and retrieval-augmented generation can work together in a practical engineering workflow.

A user can upload a concrete inspection image or ask a question about concrete repair. A fine-tuned YOLOv8 model detects cracks, corrosion, and spalling. A LangGraph agent then searches a knowledge base built from **USACE EM 1110-2-2002**, grades the retrieved evidence, rewrites weak searches when necessary, and produces an answer with section-level citations.

When the manual does not support an answer, the system is designed to say that the available evidence is insufficient rather than inventing a recommendation.

File: data/chunks.json (part 13 of 22)
[
    "text": "[EM 1110-2-2002 \u00a76-30 Silica-Fume Concrete]\na. Description . Silica fume, a by-product of silicon or ferrosilicon production, is a very fine powder with a medium to dark gray color. The spherical silica-fume particles are typically about 100 times smaller than portland-cement grains. The resulting high surface area is reflected in an increased water demand which can be overcome with a WRA or HRWRA. Silica fume is available in several forms: loose powder, densified powder, slurry, and, in some areas, as a blended portland-silicafume cement. Silica fume is generally proportioned as an addition, by mass, to the cementitious materials and not as a substitution for any of these materials. The optimum silica-fume content ranges from about 5 to 15 percent by mass of cement. When properly used, silica fume can enhance certain properties of both fresh and hardened concrete, including cohesiveness, strength, and durability. Apparently, concretes benefit from both the pozzolanic properties of silica fume and the extremely small particle size. ACI 226 (1987) provides a detailed discussion on the use of silica fume in concrete.\n\nb. Applications and limitations. The use of silica fume as a pozzolan in concrete produced in the United States has increased in recent years. Silica-fume concrete is appropriate for concrete applications which require very high strength, high abrasion-erosion resistance, very low permeability, or where very cohesive mixtures are needed to avoid segregation (EM 1110-2-2000). Silica-fume concrete should be considered for repair of structures subjected to abrasion-erosion damage, particularly in those areas where locally available aggregate might not otherwise be acceptable.\n\n(1) Silica-fume concrete has been successfully used by the Corps of Engineers in repair of abrasion-erosion damaged concrete in stilling basins (Section 8-3 d ) and channels (Holland and Gutschow 1987). Although the placements generally went well, the silica-fume concrete overlay used to repair the Kinzua Dam stilling basin exhibited extensive cracking. However, these fine cracks have not adversely affected the performance of the repair.\n\n(2) Concrete materials and mixture proportions similar to those used in the stilling basin repair were later used in laboratory tests to determine those properties of silica-fume concrete which might affect cracking (McDonald 1991). None of the material properties, with the possible exception of autogenous volume change, indicated that silica-fume concrete should be significantly more susceptible to cracking as a result of restrained contraction than conventional concrete. In fact, some material properties, particularly ultimate tensile strain capacity, would indicate that silica-fume concrete should have a reduced potential for cracking.",
    "meta": {
      "doc": "EM 1110-2-2002",
      "chapter": "6",
      "section": "6-30",
      "section_title": "Silica-Fume Concrete"
    }
  },
  {
    "id": "em2002_6-30_part1",
    "text": "[EM 1110-2-2002 \u00a76-30 Silica-Fume Concrete]\naterial properties, with the possible exception of autogenous volume change, indicated that silica-fume concrete should be significantly more susceptible to cracking as a result of restrained contraction than conventional concrete. In fact, some material properties, particularly ultimate tensile strain capacity, would indicate that silica-fume concrete should have a reduced potential for cracking.\n\nc. Procedure. Silica-fume concrete requires no significant changes from normal transporting, placing, and consolidating practices. However, special considerations in finishing and curing practices may be required as discussed in EM 1110-2-2000. The potential for cracking of restrained concrete overlays, with or without silica fume, should be recognized. Any variations in concrete materials, mixture proportions, and construction practices that will minimize shrinkage or reduce concrete temperature differentials should be considered. Where structural considerations permit, a bond breaker at the interface between the replacement and existing concrete is recommended.",
    "meta": {
      "doc": "EM 1110-2-2002",
      "chapter": "6",
      "section": "6-30",
      "section_title": "Silica-Fume Concrete"
    }
  },
  {
    "id": "em2002_6-31_part0",
    "text": "[EM 1110-2-2002 \u00a76-31 Slabjacking]\na. Description. Slabjacking is a repair process in which holes are drilled in an existing concrete slab and a cementitious grout is injected to fill any voids and raise the slab as necessary. This process is also known as mudjacking.\n\nb. Applications and limitations . Slabjacking is applicable to any situation in which a slab or other concrete section or grade needs to be repositioned. Slabjacking should be considered as an alternative to removal and replacement with conventional concrete. Reported applications include sidewalks, pavement slabs, water tanks, and swimming pools. This process has also been used to fill voids behind and under concrete structures; in such applications, it is simply a variation of portland-cement grouting.\n\nc. Procedure . Information on procedures, materials, and equipment for slabjacking can be found in EM 1110-2-3506 and Meyers 1994.",
    "meta": {
      "doc": "EM 1110-2-2002",
      "chapter": "6",
      "section": "6-31",
      "section_title": "Slabjacking"
    }
  },
  {
    "id": "em2002_6-32_part0",
    "text": "[EM 1110-2-2002 \u00a76-32 Stitching]\na. Description. This method involves drilling holes on both sides of the crack and grouting in stitching dogs (U-shaped metal units with short legs) that span the crack (Johnson 1965) (Figure 6-13).\n\nb. Applications and limitations. Stitching may be used when tensile strength must be reestablished across major cracks. Stitching a crack tends to stiffen the structure, and the stiffening may accentuate the overall structural restraint, causing the concrete to crack elsewhere. Therefore, it may be necessary to strengthen the adjacent section with external reinforcement embedded in a suitable overlay.\n\nFigure 6-13. Repair of a crack by stitching\n\n<!-- image -->\n\n- c. Procedure.\n\n(1) The stitching procedure consists of drilling holes on both sides of the crack, cleaning the holes, and anchoring the legs of the dogs in the holes, with either a nonshrink grout or an epoxy-resin-based bonding system. The stitching dogs should be variable in length and orientation or both, and they should be located so that the tension transmitted across the crack is not applied to a single plane within the section but is spread over an area.\n\n(2) Spacing of the stitching dogs should be reduced at the end of cracks. In addition, consideration should be given to drilling a hole at each end of the crack to blunt it and relieve the concentration of stress.\n\n(3) Where possible, both sides of the concrete section should be stitched so that further movement of the structure will not pry or bend the dogs. In bending members, it is possible to stitch one side of the crack only. Stitching should be done on the tension face, where movement is occurring. If the member is in a state of axial tension, then the dogs must be placed symmetrically, even if excavation or demolition is required to gain access to opposite sides of the section.\n\n(4) Stitching will not close a crack but can prevent it from propagating further. Where there is a water problem, the crack should be made watertight as well as stitched to protect the dogs from corrosion. This repair should be completed before stitching begins. In the case of active cracks, the flexible sealing method (Section 6-9) may be used in conjunction with the stitching techniques.\n\n(5) The dogs are relatively thin and long and cannot take much compressive force. Accordingly, if there is a tendency for the crack to close as well as to open, the dogs must be stiffened and strengthened, for example, by encasement in an overlay.",
    "meta": {
      "doc": "EM 1110-2-2002",
      "chapter": "6",
      "section": "6-32",
      "section_title": "Stitching"
    }
  },
  {
    "id": "em2002_6-33_part0",
    "text": "[EM 1110-2-2002 \u00a76-33 Underwater Concrete Placement]\na. Description. Underwater concrete placement is simply placing fresh concrete underwater with a number of well recognized techniques and precautions to ensure the integrity of the concrete in place. Concrete is typically placed underwater by use of a tremie or a pump. The quality of cost-in-place concrete can be enhanced by the addition of an antiwashout admixture which increases the cohesiveness of the concrete. The special case in which the concrete is actually manufactured underwater, the preplaced-aggregate technique, is described in Section 6-24. Flat and durable concrete surfaces with in-place strengths and densities essentially the same as those of concrete cast and consolidated above water can be obtained with proper mixture proportioning and underwater placement procedures.\n\nb. Applicability and limitations .\n\n(1) Placing concrete underwater is a suitable repair method for filling voids around and under concrete structures. Voids ranging from a few cubic yards to thousands of cubic yards have been filled with tremie concrete. Concrete pumped underwater or placed by tremie has also been used to repair abrasion-erosion damage on several structures (McDonald 1980). Another specialized use of concrete placed underwater is in the construction of a positive cutoff wall through an earthfill dam. This process is discussed in Section 8-4.\n\n(2) There are two significant limitations on the use of concrete placed underwater. First, the flow of water through the placement site should be minimized while the concrete is being placed and is gaining enough strength to resist being washed out of place or segregated. One approach that may be used to protect small areas is to use top form plates under which concrete may be pumped. The designer, contractor, and inspectors must all be thoroughly familiar with underwater placements. Placing concrete underwater is not a procedure that all contractors and inspectors are routinely familiar with since it is not done as frequently as other placement techniques. The only way to prevent problems and to ensure a successful placement is to review, in detail, all aspects of the placement (concrete proportions, placing equipment, placing procedures, and inspection plans) well before commencing the placement.\n\nc. Procedures. Guidance on proportioning concrete mixtures for underwater placement is given in EM 11102-2000. ACI 304R provides additional information on concrete placed underwater. Underwater repair of concrete is discussed in Section 8-6.",
    "meta": {
      "doc": "EM 1110-2-2002",
      "chapter": "6",
      "section": "6-33",
      "section_title": "Underwater Concrete Placement"
    }
  },
  {
    "id": "em2002_7-1_part0",
    "text": "[EM 1110-2-2002 \u00a77-1 General]\nPreventing concrete deterioration is much easier and more economical than repairing deteriorated concrete. Preventing concrete deterioration should actually begin with the selection of proper materials, mixture proportions, and placement and curing procedures. If additional protection against deterioration is required, the need should be recognized and provided for during design of the structure. Of course, all potential hazards to concrete cannot always be predicted, and some well-engineered techniques and procedures may prove unsuccessful. Thus, there is generally a need for follow-up maintenance action. The primary types of maintenance for concrete include timely repair of cracks and spalls, cleaning of concrete to remove unsightly material, surface protection, and joint restoration. Materials and procedures for repair of concrete cracking and spalling have been described in previous chapters. Materials and procedures appropriate for cleaning and protecting concrete surfaces and joint maintenance are described in the following.",
    "meta": {
      "doc": "EM 1110-2-2002",
      "chapter": "7",
      "section": "7-1",
      "section_title": "General"
    }
  },
  {
    "id": "em2002_7-2_part0",
    "text": "[EM 1110-2-2002 \u00a77-2 Cleaning]\nStains seldom affect the service life of a structure, although they are often unsightly, especially on architectural concrete finishes. Some of the more common stains are iron rust, oil, grease, dirt, mildew, asphalt, efflorescence, soot, and graffiti. Stains often penetrate the exposed surface because concrete is porous and absorbent. Therefore, stains should be removed as soon as possible to prevent deeper migration into the concrete. Also, stains tend to bind more tightly to the concrete with time, and some undergo chemical changes that make removal more difficult. Almost all stains can be removed if the type of stain can be identified and the correct removal method is selected (REMR Technical Note CS-MR-4.4 (USAEWES 1985d)).\n\na. Identification . The first step in the removal process is to identify the stain and then select a cleaning agent and method accordingly. If the stain is impossible to identify, potential cleaning materials should be tested in an inconspicuous area in the following order: organic solvents, oxidizing bleaches, reducing bleaches, and acids.\n\nb. Stain removal . Stains can be removed with several methods including brushing and washing, steam cleaning, water blasting, abrasive blasting, flame cleaning, mechanical cleaning, and chemical cleaning ( Concrete Repair Digest 1993). Since there is usually more than one method that can be used to remove a given stain, the advantages and limitations of each potential method should be considered in making a final selection.\n\n(1) Removal methods.\n\n(a) Water washing. A fine mist spray is recommended, as excessive water pressure can drive the stain farther into the concrete. Washing should be done from the top of the structure down. If the water alone is not cleaning the concrete, it can be used in conjunction with the following in the order listed: a soft brush, a mild soap, a stronger soap, ammonia, or vinegar.\n\n(b) Steam cleaning. Steam is generally good for removing dirt and chewing gum; however, in most applications it is relatively expensive.\n\n(c) Water blasting. Water blasting removes less surface material than sandblasting because no abrasive is used; however, a test section to determine the effect of this method on surface texture is recommended.\n\n(d) Abrasive blasting. Abrasive blasting tends to remove some of the concrete resulting in a nonuniform surface. The nozzle should be held farther from the surface than normal in any kind of blasting to minimize abrasion.\n\n(e) Flame cleaning. Flame cleaning will remove organic materials that do not respond to solvents. However, this method can cause scaling of the concrete surface and may produce objectionable fumes.",
    "meta": {
      "doc": "EM 1110-2-2002",
      "chapter": "7",
      "section": "7-2",
      "section_title": "Cleaning"
    }
  },
  {
    "id": "em2002_7-2_part1",
    "text": "[EM 1110-2-2002 \u00a77-2 Cleaning]\ng. Abrasive blasting tends to remove some of the concrete resulting in a nonuniform surface. The nozzle should be held farther from the surface than normal in any kind of blasting to minimize abrasion.\n\n(e) Flame cleaning. Flame cleaning will remove organic materials that do not respond to solvents. However, this method can cause scaling of the concrete surface and may produce objectionable fumes.\n\n(f) Mechanical cleaning. Power tools (grinders, buffers, chisels, brushes) may be required to remove the more stubborn stains from concrete. These tools can damage thin sections or remove more concrete than is desirable. Chiselling or grinding can be an effective cleaning method provided a roughened or uneven surface is acceptable.\n\n(g) Chemical cleaning. Organic solvents can usually be used with little dilution. Inorganic solvents such as ammonium hydroxide, sodium hypochlorite, and hydrogen peroxide can be purchased in ready-mixed solutions; other organic solvents can be purchased as solids and then mixed with water according to manufacturer's directions. It may be desirable to mix the solvent to be used with an inert fine powder to form a poultice which is then troweled over the stain (REMR Technical Note CSMR-4.4 (USAEWES 1985d)). Chemical cleaning is often the best way to remove stains because most chemicals do not alter the surface texture of the concrete nor do they require the equipment needed by mechanical methods. However, there are safety considerations: many chemicals are mild and safe if used with care, while others are toxic, flammable, or corrosive to concrete. Manufacturer's directions and recommendations for the protection of occupational health and safety should be carefully followed. Material Safety Data Sheets (MSDS) should be obtained from the manufacturers of such materials. In cases where the effects of a chemical substance on occupational health and safety are unknown, chemical substances should be treated as potentially hazardous or toxic materials.\n\n(2) Removing specific stains. Detailed procedures for removing a variety of stains are described in REMR Technical Notes CS-MR-4.3 and 4.4 (USAEWES 1985c and d) and Concrete Repair Digest (1993). The procedures are summarized in the following paragraphs.\n\n(a) Iron rust. If the stain is light or shallow, mop the surface with a solution of oxalic acid and water. Wait 2 or 3 hr, and then scrub the surface with stiff brushes while rinsing with clear water. If the stain is deep, prepare a poultice by mixing sodium citrate, glycerol, and diatomaceous earth or talc with water and trowel the poultice over the stain. If the stain remains when the poultice is removed after 2 or 3 days, repeat the process as necessary.",
    "meta": {
      "doc": "EM 1110-2-2002",
      "chapter": "7",
      "section": "7-2",
      "section_title": "Cleaning"
    }
  },
  {
    "id": "em2002_7-2_part2",
    "text": "[EM 1110-2-2002 \u00a77-2 Cleaning]\nace with a solution of oxalic acid and water. Wait 2 or 3 hr, and then scrub the surface with stiff brushes while rinsing with clear water. If the stain is deep, prepare a poultice by mixing sodium citrate, glycerol, and diatomaceous earth or talc with water and trowel the poultice over the stain. If the stain remains when the poultice is removed after 2 or 3 days, repeat the process as necessary.\n\n(b) Oil. If the oil is freshly spilled, soak it up with absorbent paper; do not wipe it up. Cover the stain with a dry powdered material such as portland cement, hydrated lime, cornmeal, or cat litter. Wait approximately 24 hr, then sweep it up. Scrub the remaining stain with scouring powder or a strong soap solution. If the stain is old, cover it with flannel soaked in a solution of equal parts acetone and amyl acetate. Cover the flannel with a pane of glass or a thin concrete slab for 10 to 15 min. Repeat if necessary. Rinse when the cleaning process is complete.\n\n(c) Grease. Scrape the grease from the surface. Scrub with scouring powder, strong soap or detergent, or sodium orthophosphate. If the stain persists, make a stiff poultice with one of the chlorinated solvents. Repeat if necessary. Rinse.\n\n(d) Dirt. Most dirt can be removed with plain water or with a soft brush and water containing a mild soap. If a stronger solution is necessary, use 19 parts water to 1 part hydrochloric acid. If the dirt contains a lot of oil, use the methods for removing lubricating oil. Also, steam cleaning is generally effective for removing dirt. If the dirt is clay, scrape off all that has hardened. Scrub the stain with hot water containing sodium orthophosphate.\n\n(e) Mildew. Mix powdered detergent and sodium orthophosphate with commercial sodium hypochlorite solution and water. After applying the mixture, wait a few days and then scrub the area. Rinse with clear water. Caution: sodium hypochlorite solution bleaches colored clothing and may corrode metal.\n\n(f) Asphalt. Chill molten asphalt with ice (in summer). Scrape or chip it off while it is brittle. Then scrub the area with abrasive powder and rinse thoroughly with water. Do not apply solvents to emulsified asphalt as they will carry the emulsions deeper into the concrete. Scrub with scouring powder and rinse with water. Use a poultice of diatomaceous earth or talc and a solvent to remove cutback asphalt. When the poultice has dried, brush it off. Repeat if necessary.",
    "meta": {
      "doc": "EM 1110-2-2002",
      "chapter": "7",
      "section": "7-2",
      "section_title": "Cleaning"
    }
  },
  {
    "id": "em2002_7-2_part3",
    "text": "[EM 1110-2-2002 \u00a77-2 Cleaning]\noff while it is brittle. Then scrub the area with abrasive powder and rinse thoroughly with water. Do not apply solvents to emulsified asphalt as they will carry the emulsions deeper into the concrete. Scrub with scouring powder and rinse with water. Use a poultice of diatomaceous earth or talc and a solvent to remove cutback asphalt. When the poultice has dried, brush it off. Repeat if necessary.\n\n(g) Efflorescence. Most efflorescence can be removed soon after it forms by washing or by a scrub brush and water. After the efflorescence has begun to build up a deposit, it can be removed by light water blasting or light sandblasting and hosing with clean water. However, some salts become water insoluble shortly after reaching the atmosphere. Efflorescence from these salts can be removed with a dilute solution of hydrochloric or phosphoric acid. Since an acid solution may slightly change the appearance of concrete or masonry, entire walls should be treated to avoid blotching. Only a 1-to 2-percent solution should be used on integrally colored concrete; stronger solutions may etch the surface, revealing the aggregate and hence changing color and texture.\n\n(h) Soot. Scrub the stain with water and scouring powder, powdered pumice, or grit. If this treatment does not remove the stain, swab the area with trichloroethylene and apply a bandage made of three or four layers of cotton material soaked in trichloroethylene. If the stain is on a horizontal surface, hold the bandage against the stain with concrete slabs or stones. If the surface is vertical, prop the bandage against the stain. Periodically, remove, wring out, resaturate, and replace the bandage. Several treatments may be needed. Note: trichloroethylene is highly toxic and can react with fresh concrete, or other strong alkalis, to form dangerous gases. An alternative to the bandage is a poultice. Mix sodium hypochlorite (commercial household bleach is about 5 percent hypochlorite) or diluted Javelle water with talc or other fine material to make a paste. Spread the paste on the stain and allow it to dry thoroughly. Brush off the residue. Repeat the treatment if necessary. Note: sodium hypochlorite and Javelle water will bleach colored clothing and are corrosive to metals.\n\n(i) Graffiti. Apply a proprietary cleaner that contains an alkali, a solvent, and detergent. After scrubbing the graffiti with a brush, leave the cleaner in place for the time indicated by the manufacturer. Rinse thoroughly. Avoid contact with skin. A less expensive, nonproprietary cleaner is dichloromethane, which can be washed off with water. The procedure is the same as with a proprietary cleaner.",
    "meta": {
      "doc": "EM 1110-2-2002",
      "chapter": "7",
      "section": "7-2",
      "section_title": "Cleaning"
    }
  },
  {
    "id": "em2002_7-2_part4",
    "text": "[EM 1110-2-2002 \u00a77-2 Cleaning]\nGraffiti. Apply a proprietary cleaner that contains an alkali, a solvent, and detergent. After scrubbing the graffiti with a brush, leave the cleaner in place for the time indicated by the manufacturer. Rinse thoroughly. Avoid contact with skin. A less expensive, nonproprietary cleaner is dichloromethane, which can be washed off with water. The procedure is the same as with a proprietary cleaner.\n\nc. Environmental considerations . In addition to the potentially adverse worker health and safety effects, improper handling and disposal of cleaning materials and their associated solvents may have adverse environmental effects. Reasonable caution should guide the use of cleaning activities involving the use of potentially hazardous and toxic chemical substances (REMR Technical Note EI-M-1.2 (USAEWES 1985h)). Manufacturer's directions and recommendations for the protection of environmental quality should be carefully followed. The MSDS should be consulted for detailed handling and disposal instructions. The MSDS also provides guidance on appropriate responses in the event of spills. In cases where the effects of a chemical substance on environmental quality are unknown, chemical substances should be treated as potentially hazardous or toxic materials. Residual cleaning solutions may be classified as a hazardous waste, requiring special disposal considerations. The MSDS will generally recommend that Federal, state, and local regulations be consulted prior to determining disposal requirements. Improper handling and disposal of waste materials may result in civil and criminal liability.",
    "meta": {
      "doc": "EM 1110-2-2002",
      "chapter": "7",
      "section": "7-2",
      "section_title": "Cleaning"
    }
  },
  {
    "id": "em2002_7-3_part0",
    "text": "[EM 1110-2-2002 \u00a77-3 Surface Coatings and Sealing Compounds]\nSurface coatings and sealing compounds are applied to concrete for protection against chemical attack of surfaces by acids, alkalies, salt solutions, or a wide variety of organic chemicals. Coatings and sealers may also be used to reduce the amount of water penetration into concrete and as a decorative system for concrete. Thick filled coatings are occasionally used to protect concrete from physical damage. Before a protective coating or sealer is used on concrete, it should be determined that the concrete actually needs protection. The cause and extent of the deterioration, the rate of attack, the condition of the concrete, and the environmental factors must all be considered in the selection of a coating or sealer. For example, application of an impermeable coating or overlay may, under certain conditions, trap moisture within the concrete, thereby doing more harm than good (Section 6-16). Information on the susceptibility of concrete to chemical attack and selection, installation, and inspection of surface barrier systems is provided by ACI 515.1R, Pinney (1991), Bean (1988), and Husbands and Causey (1990).\n\na. Surface preparation . Proper concrete surface preparation is the single most important step for successful application of a coating. The concrete surface must be sound, clean, and dry before the coating is applied. Surface contaminants such as oils, dirt, curing compounds, and efflorescence must be removed. After the contaminants are removed, any unsound surface concrete must be removed before the concrete is coated.\n\n(1) The most common method for determining the soundness of a concrete surface is the pipe-cap pulloff test (ACI 503R). Other commercial pulloff equipment such as the DYNA tester is satisfactory. Oils and other deep surface contaminants may have to be removed by chemical or steam cleaning. Abrasive blasting, shotblasting, high-pressure water, mechanical scarifiers, and acid cleaning are the methods must often used to remove the unsound surface concrete as well as most contaminants. Acid etching should be used only when other methods of surface preparation are impractical.\n\n(2) Materials used to repair substrate surface defects should be compatible with the coating to be used. A latex-modified mortar should not be used if the coating to be used is solvent based. If epoxy resins are used, they should be highly filled and the surfaces should be slightly abraded before the coating is applied. Most coatings require a dry surface. Poor adhesion of a coating can result if water vapor diffuses out to the concrete surfaces.\n\n(3) Some ASTM Standard Practices and Test Methods which may be helpful in preparing and inspecting concrete surfaces for coatings are listed below:\n\n- Standard Practice for Surface Cleaning Concrete for Coating, ASTM D 4258.\n- Standard Practice for Abrading Concrete, ASTM D 4259.",
    "meta": {
      "doc": "EM 1110-2-2002",
      "chapter": "7",
      "section": "7-3",
      "section_title": "Surface Coatings and Sealing Compounds"
    }
  },
  {
    "id": "em2002_7-3_part1",
    "text": "[EM 1110-2-2002 \u00a77-3 Surface Coatings and Sealing Compounds]\nngs require a dry surface. Poor adhesion of a coating can result if water vapor diffuses out to the concrete surfaces.\n\n(3) Some ASTM Standard Practices and Test Methods which may be helpful in preparing and inspecting concrete surfaces for coatings are listed below:\n\n- Standard Practice for Surface Cleaning Concrete for Coating, ASTM D 4258.\n- Standard Practice for Abrading Concrete, ASTM D 4259.\n\n- Standard Practice for Acid Etching Concrete, ASTM D 4260.\n- Standard Practice for Surface Cleaning Concrete Unit Masonry for Coating, ASTM D 4261.\n- Test Method for pH of Chemically Cleaned or Etched Concrete Surfaces, ASTM D 4262.\n- Test Method for Indicating Moisture in Concrete by the Plastic Sheet Method, ASTM D 4263.\n\nb. Coatings . Factors to be considered in selection of a coating include intended function of the coating, properties of the coating, application conditions, anticipated service conditions, and life cycle costs. Coating properties that may be important, depending on the specific application, include abrasion resistance, water or chemical resistance, flexibility, curing time, temperature range, and aesthetics. ACI 515.1R and NACE International Standard RP0591-91 (NACE 1991) provide information on generic types of coatings that are appropriate for various exposure conditions. Candidate coating systems should be thoroughly evaluated to ensure that they are appropriate for the intended function and meet other desired characteristics such as ease of application and aesthetics. A test patch applied to the intended substrate in an area where the coating will be subjected to anticipated service conditions is recommended.\n\n- (1) General considerations.\n\n(a) Typically, coating thicknesses range from a few mils to 3 mm (125 mils) or more, depending on the purpose of the coating. Thin coatings (&lt;1 mm (40 mils)) are normally used for dampproofing, mild chemical attack, and for decorative coatings. Thick coatings (&gt;1mm (40 mils)) are used for waterproofing, as protection against severe chemical attack, and as protection from physical damage.\n\n(b) Coatings with very low permeabilities may do more harm than good by increasing the level of moisture in concrete if water enters the concrete from the side not coated (Section 6-16). Some coatings do transmit water vapor (breath) and these should be selected if it is expected that water will enter from the uncoated side of the concrete.\n\n(c) Most coatings will not bridge cracks in concrete, but there are some elastomer coatings (polyurethanes and acrylics) that will bridge narrow cracks (&lt;0.8 mm (&lt;1/32-in)). Some thin polymer coatings (high-molecularweight methacrylates and a few epoxy resins) are formulated to seal cracks in horizontal concrete structures by gravity.",
    "meta": {
      "doc": "EM 1110-2-2002",
      "chapter": "7",
      "section": "7-3",
      "section_title": "Surface Coatings and Sealing Compounds"
    }
  },
  {
    "id": "em2002_7-3_part2",
    "text": "[EM 1110-2-2002 \u00a77-3 Surface Coatings and Sealing Compounds]\nwater will enter from the uncoated side of the concrete.\n\n(c) Most coatings will not bridge cracks in concrete, but there are some elastomer coatings (polyurethanes and acrylics) that will bridge narrow cracks (&lt;0.8 mm (&lt;1/32-in)). Some thin polymer coatings (high-molecularweight methacrylates and a few epoxy resins) are formulated to seal cracks in horizontal concrete structures by gravity.\n\n(2) Characteristics of coatings. Characteristics of selected coatings for concrete that prevent attack from corrosive chemicals in the atmosphere and reduce moisture penetration are discussed in the following and summarized in Table 7-1 (NACE 1991).\n\n(a) Silicones, siloxanes, and silanes are best used as water repellents. These materials are not designed to resist chemical attack or physical abuse.\n\n(b) Cementitious coatings may be decorative products and are usually modified with latex for use in mild chemical exposure conditions. Certain inorganic silicate cements may be used to waterproof concrete from the positive or negative side.\n\n(c) Thin film urethanes (up to 0.13 mm (5 mils) per coat) are used to seal concrete for nondusting, cleanability, graffiti resistance, and resistance to mild chemicals. They are used for dry interior exposures on walls and floors that have moderate physical abuse and for exterior weathering. Urethanes are available in two forms: aliphatic urethanes for color and gloss retention in exterior sunlight exposure and aromatic urethanes for exposures other than sunlight and UV light, or where ambering and chalking are acceptable.\n\n(d) Epoxy polyesters are thin film coatings (up to 0.08 mm (3 mils) per coat) designed for color, nondusting, cleanability, and resistance to water for a brief period. They are used primarily for interior and exterior exposures on walls that experience little physical abuse.\n\n(e) Latexes are coatings used for color, appearance, and cleanability. For exterior use, acrylic latexes provide improved color and gloss retention (vinyl latexes are not normally recommended because they tend to hydrolyze under high pH situations). Elastomeric formulations (e.g., acrylic, silicone), which provide waterproofing and crack bridging properties, are also available.\n\n(f) Chlorinated rubbers are thin film coatings designed for color, nondusting, cleanability, and resistance to water and mild chemicals; chlorinated rubbers may chalk on exterior weathering exposures, unless modified.\n\nTable 7\u00b71 Guidance on Selection of Concrete Coatings to Prevent Chemical Attack and Reduce Moisture Penetration (NACE 1991)",
    "meta": {
      "doc": "EM 1110-2-2002",
      "chapter": "7",
      "section": "7-3",
      "section_title": "Surface Coatings and Sealing Compounds"
    }
  },
  {
    "id": "em2002_7-3_part3",
    "text": "[EM 1110-2-2002 \u00a77-3 Surface Coatings and Sealing Compounds]\nofing and crack bridging properties, are also available.\n\n(f) Chlorinated rubbers are thin film coatings designed for color, nondusting, cleanability, and resistance to water and mild chemicals; chlorinated rubbers may chalk on exterior weathering exposures, unless modified.\n\nTable 7\u00b71 Guidance on Selection of Concrete Coatings to Prevent Chemical Attack and Reduce Moisture Penetration (NACE 1991)\n\n| Coating                     | Water Repellancy   | Cleanability   | Aesthetic   | Concrete Dusting   | Mild Chemical   | Severe Chemical   | Moderate Physical   | Severe Physical   |\n|-----------------------------|--------------------|----------------|-------------|--------------------|-----------------|-------------------|---------------------|-------------------|\n| Silicones/Silanes/ Siloxane | R                  | NR             | NR          | NR                 | NR              | NR                | NR                  | NR                |\n| Cementitious                | R                  | NR             | R           | NR                 | NR              | NR                | NR                  | NR                |\n| Thin-Film Polyurethane      | R                  | R              | R           | R                  | R               | NR                | R                   | NR                |\n| Epoxy Polyester             | R                  | R              | R           | R                  | R               | NR                | NR                  | NR                |\n| Latex 1                     | R                  | R              | R           | R                  | NR 2            | NR                | NR 2                | NR                |\n| Chlorinated Rubber          | R                  | R              | R           | R                  | R               | NR                | R                   | NR                |\n| Epoxy                       | R                  | R              | R           | R                  | R               | R                 | R                   | NR                |\n| Epoxy Phenolic              | R                  | R              | R           | R                  | R               | R                 | R                   | R                 |\n| Aggregate Filled Epoxy      | R                  | R              | R           | R                  | R               | R                 | R                   | R                 |\n| Urethane Elastomers         | R                  | R              | R           | R                  | R               | R                 | R                   | R                 |\n| Epoxy or Urethane Coal Tar  | R                  | R              | NR          | R                  | R               | R                 | R                   | R                 |\n| Vinyl Ester/Polyester       | R                  | R              | NR          | R                  | R               | R                 | R                   | R                 |",
    "meta": {
      "doc": "EM 1110-2-2002",
      "chapter": "7",
      "section": "7-3",
      "section_title": "Surface Coatings and Sealing Compounds"
    }
  },
  {
    "id": "em2002_7-3_part4",
