Repository: Pace200413/inspection-agent

## Overview

I built this project to explore how computer vision and retrieval-augmented generation can work together in a practical engineering workflow.

A user can upload a concrete inspection image or ask a question about concrete repair. A fine-tuned YOLOv8 model detects cracks, corrosion, and spalling. A LangGraph agent then searches a knowledge base built from **USACE EM 1110-2-2002**, grades the retrieved evidence, rewrites weak searches when necessary, and produces an answer with section-level citations.

When the manual does not support an answer, the system is designed to say that the available evidence is insufficient rather than inventing a recommendation.

File: data/chunks.json (part 14 of 22)
[
    "text": "[EM 1110-2-2002 \u00a77-3 Surface Coatings and Sealing Compounds]\n| R                 |\n| Epoxy or Urethane Coal Tar  | R                  | R              | NR          | R                  | R               | R                 | R                   | R                 |\n| Vinyl Ester/Polyester       | R                  | R              | NR          | R                  | R               | R                 | R                   | R                 |\n\nNote: Reprinted with permission from  NACE International.  The complete edition of NACE Standard RP0591-91  is available from  NACE International, P. 0. Box 218340,  Houston, Texas  n218-8340, phone:  713/492-0535, fax: 713/492-8254.\n\nR = Recommended NR = Not Recommended NOTE:  The recommendations provided are general.  Candidate coating systems must be thoroughly evaluated to ensure that they are appropriate for the intended service conditions and meet other desired characteristics. The above list is not necessarily all-inclusive.\n\n1 Excluding vinyl latices\n\n2 Certain latices may be  suitable for service\n\n(g) Epoxies are two component products that are available in thin film (less than 0.25 mm (10 mils)) and thick film (0.25 to 1.27 mm (10 to 50 mils)) coatings. Epoxies have excellent adhesion to dry concrete, and epoxies have the ability to seal porous concrete and bug holes. Epoxies also exhibit good chemical resistance, hardness, and abrasion resistance. Epoxies are typically used for interior chemical and physical abuse conditions, because they tend to chalk and fade in atmospheric and sunlight exposure. Epoxy formulations that develop good adhesion to wet surfaces are also available.\n\n(h) Epoxy phenolics are two component products similar to epoxies. They are phenolic modified to improve their chemical resistance. They are normally used for severe chemical environments and as floor coatings.\n\n(i) Aggregate-filled epoxies are thick film coatings (3.18 mm (125 mils) or more thickness) that are usually applied by spray, trowel, or aggregate broadcast methods. Normally used in areas of severe physical abuse, these epoxies are still resistant to mild and severe chemicals. They are excellent floor coatings for areas of severe physical abuse. Floor toppings can be made aesthetically pleasing through selection of the appropriate color and type of aggregate.\n\n(j) Thick film elastomers (up to 3.18 mm (125 mils)), such as urethane (ASTM D 16 Type V) and polysulfide, are normally applied by spray, trowel, or self-leveling methods. Normally used in areas of severe physical abuse that require a flexible coating, the rubber-like film displays excellent resistance to impact damage and the ability to bridge hairline cracks in concrete.\n\n(k) Epoxy- or urethane-coal tars are moderately thick coatings (0.38 to 0.76 mm (15 to 30 mils)) with excellent water and good chemical resistance that are normally applied with a sprayer. The black color may restrict their usage for aesthetic reasons.",
    "meta": {
      "doc": "EM 1110-2-2002",
      "chapter": "7",
      "section": "7-3",
      "section_title": "Surface Coatings and Sealing Compounds"
    }
  },
  {
    "id": "em2002_7-3_part5",
    "text": "[EM 1110-2-2002 \u00a77-3 Surface Coatings and Sealing Compounds]\nire a flexible coating, the rubber-like film displays excellent resistance to impact damage and the ability to bridge hairline cracks in concrete.\n\n(k) Epoxy- or urethane-coal tars are moderately thick coatings (0.38 to 0.76 mm (15 to 30 mils)) with excellent water and good chemical resistance that are normally applied with a sprayer. The black color may restrict their usage for aesthetic reasons.\n\n(l) Vinylesters and polyesters are moderately thick coatings (0.76 to 1.27 mm (30 to 50 mils)) with excellent resistance to acids and strong oxidizers that are applied by spray or trowel. Thicker films may be obtained with silica floor fillers and reinforcing fabric or mat.\n\n(m) Coatings, such as inorganic silicate cementitious products, sulphur concrete, polysulfide elastomers, epoxy polysulfides, and others, also offer protection to concrete exposed to atmospheric and aggressive environments such as secondary containment structures.\n\n(3) Application.\n\n(a) The manufacturer's recommended application rate and method of application should be followed when a coating is applied to concrete. The surface profile and porosity will have an effect on the application rate. A test patch is useful in determining the surface preparation, application rate, and appearance of a particular concrete coating.\n\n(b) The temperature of the concrete should be constant or dropping when some coatings are applied to avoid blisters or pin holes caused by the expansion of gases inside of the concrete. The temperature of the concrete should be above the dewpoint while the coating is curing to prevent water condensation on the coating.\n\nc. Sealers . Sealers are thin, nonfilled liquids that penetrate or form a thin film (less than 0.13 mm (5 mils)) on concrete. Sealers are used for water repellency when there is no hydrostatic pressure, for dust control, and for reducing the amount of water soluble salts that enter into concrete. Penetrating sealers, such as the silanes and siloxanes, are recommended for areas subjected to traffic. Some sealers do not change the appearance of the concrete, but others may darken the surface. Some sealers are slightly volatile, and high winds and temperatures during application may affect their performance. Concrete sealers that have not been approved for the type of concrete masonry units (CMU) in service should not be used on CMU. Liquid surface treatments known as hardeners should be used only as emergency measures for treatment of deficiencies in hardened concrete floor slabs. They are not intended to provide additional wear resistance in new, well designed, well constructed, and cured floors (ACI 302.1R).",
    "meta": {
      "doc": "EM 1110-2-2002",
      "chapter": "7",
      "section": "7-3",
      "section_title": "Surface Coatings and Sealing Compounds"
    }
  },
  {
    "id": "em2002_7-3_part6",
    "text": "[EM 1110-2-2002 \u00a77-3 Surface Coatings and Sealing Compounds]\nealers that have not been approved for the type of concrete masonry units (CMU) in service should not be used on CMU. Liquid surface treatments known as hardeners should be used only as emergency measures for treatment of deficiencies in hardened concrete floor slabs. They are not intended to provide additional wear resistance in new, well designed, well constructed, and cured floors (ACI 302.1R).\n\nPfeifer and Scali (1981) have provided what is probably the most comprehensive report on the sealer properties that are relevant for bridge concrete. The basic findings of this study were confirmed in subsequent work by Kottke (1987) and Husbands and Causey (1990). A performance-based specification for concrete sealers on bridges was developed by Carter (1993).",
    "meta": {
      "doc": "EM 1110-2-2002",
      "chapter": "7",
      "section": "7-3",
      "section_title": "Surface Coatings and Sealing Compounds"
    }
  },
  {
    "id": "em2002_7-4_part0",
    "text": "[EM 1110-2-2002 \u00a77-4 Joint Maintenance]\nLittle maintenance is required for buried sealants such as waterstops because they are not exposed to weathering and other deteriorating influences. Most field-molded sealants will, however, require periodic maintenance if an effective seal is to be maintained and deterioration of the structure is to be avoided. The necessity for joint maintenance is determined by service conditions and by the type of material used.\n\nMinor touchups of small gaps and soft or hard spots in field-molded sealants can usually be made with the same sealant. However, where the failure is extensive, it is usually necessary to remove the sealant and replace it. A sealant that has generally failed but has not come out of the sealing groove should be removed by hand tools or, on large projects, by routing or plowing with suitable tools. To improve the shape factor, the sealant reservoir may be enlarged by sawing. After proper preparation has been made to ensure clean joint faces and additional measures designed to improve sealant performance, such as improvement of shape factor, provision of backup material, and possible selection of a better type of sealant, have been accomplished, the joint may be resealed. For additional information on joint sealant materials, joint design, and installation of sealants, see EM 1110-2-2102, and ACI 504R.",
    "meta": {
      "doc": "EM 1110-2-2002",
      "chapter": "7",
      "section": "7-4",
      "section_title": "Joint Maintenance"
    }
  },
  {
    "id": "em2002_8-1_part0",
    "text": "[EM 1110-2-2002 \u00a78-1 Lock Wall Rehabilitation]\nApproximately one-half of the Corps' navigation lock chambers were built prior to 1940. Consequently, the concrete in these structures does not contain intentionally entrained air and is therefore susceptible to deterioration by freezing and thawing. Since more than 75 percent of these older structures are located in the U.S. Army Engineer Divisions, North Central and Ohio River, areas of relatively severe exposure to freezing and thawing, it is not surprising that many of these structures exhibit significant concrete deterioration. Depending upon exposure conditions, depths of concrete deterioration can range from surface scaling to several feet. The general approach in lock wall rehabilitation has been to remove 0.3 to 0.9 m (1 to 3 ft) of concrete from the face of the lock wall and replace it with new portland-cement concrete using conventional concrete forming and placing techniques (McDonald 1987b). Other approaches that have been used include shotcrete, preplaced-aggregate concrete, and precast concrete stay-in-place forms. Also, a variety of thin overlays have been applied to lock walls.\n\na. Cast-in-place concrete. The economics of conventional cast-in-place concrete replacement compared to other rehabilitation techniques usually depends on the thickness of the concrete section to be replaced. For sections in the range of 152 to 305 mm (6 to 12 in.), both formed and nonformed techniques such as shotcrete are economically competitive. When the thickness of the replacement section exceeds 305 mm (12 in.), conventional formwork and concrete replacement are generally more economical. Conventional cast-in-place concrete has several advantages over other rehabilitation materials. It can be proportioned to simulate the existing concrete substrate, thus minimizing strains due to material incompatibility; proper air entrainment in the replacement concrete can be obtained by use of admixtures to ensure resistance to cycles of freezing and thawing; and materials, equipment, and personnel with experience in conventional concrete application are readily available in most areas.\n\n(1) Surface preparation. Removal of deteriorated concrete is usually accomplished by drilling a line of small-diameter holes along the top of the lock wall parallel to the removal face, loading the holes with light charges of explosive (usually detonating cord), cushioning the charges by stemming the holes, and detonating the explosive with electric blasting caps. Blasting plans (holes spacing, size of charges, necessity for delays in detonation of charges, etc.) are developed based on results of previous work or test blasts. After the existing concrete is removed, the lock walls are sounded to locate any areas of loose or deteriorated concrete extending beyond the removal line. Such concrete is removed by chipping, grinding, or water blasting. The bonding surface must be clean and free of materials that could inhibit bond.",
    "meta": {
      "doc": "EM 1110-2-2002",
      "chapter": "8",
      "section": "8-1",
      "section_title": "Lock Wall Rehabilitation"
    }
  },
  {
    "id": "em2002_8-1_part1",
    "text": "[EM 1110-2-2002 \u00a78-1 Lock Wall Rehabilitation]\nin detonation of charges, etc.) are developed based on results of previous work or test blasts. After the existing concrete is removed, the lock walls are sounded to locate any areas of loose or deteriorated concrete extending beyond the removal line. Such concrete is removed by chipping, grinding, or water blasting. The bonding surface must be clean and free of materials that could inhibit bond.\n\n(2) Concrete anchors. Dowels are normally used to anchor the new concrete facing to the existing concrete walls and to position vertical and horizontal reinforcing steel in the concrete facing. Design criteria for use in design of dowels for anchoring relatively thin sections (less than 0.8 m (2.5 ft)) of cast-in-place concrete facing were developed based on laboratory and field tests (Liu and Holland 1981).\n\n(a) Dowels should be No. 6 deformed reinforcing bars conforming to ASTM A 615. Typical dowel spacing is 1.2 m (4 ft) center to center in both directions, except that a maximum dowel spacing of 0.6 m (2 ft) center to center may be specified in the vicinity of local openings and recesses, and along the perimeters of monoliths. The band width of this dowelling should be at least 0.6 m (2 ft).\n\n(b) If the average compressive strength of three drilled cores obtained from the existing concrete as determined in accordance with ASTM C 42 (CRD-C 27) is less than 21 MPa (3,000 psi), the embedment length should be determined by conducting field pullout tests. For existing concrete with an average compressive strength equal to or greater than 21 MPa (3,000 psi), dowel embedment length should be a minimum of 15 times the nominal diameter of the dowel unless a shorter embeddment length can be justified through field pullout tests. Dowels should be embedded in holes drilled with rotary-percussive equipment. The drill holes must be clean and free of materials that can inhibit bond. Either a nonshrink grout conforming to ASTM C 1107 (CRD-C 621) or an epoxy resin-based bonding system conforming to ASTM C 881 (CRD-C 595), Type I, or other approved bonding systems should be used as the bonding agent. The embeddment length for dowels in the new concrete facing should be determined in accordance with ACI 318.\n\n(c) A minimum of 3 dowels per 1,000 to be installed should be field tested with the testing dispersed over the entire surface area to receive dowels. Test procedures should be similar to those described by Liu and Holland\n\n(1981). The embedment length is considered adequate when the applied pullout load is equal to or greater than the calculated yield strength for the dowel in all tests.\n\n(d) Prepackaged polyester-resin grout has been used to embed the anchors on most projects, and field pullout tests on anchors installed under dry conditions indicate this to be a satisfactory procedure.",
    "meta": {
      "doc": "EM 1110-2-2002",
      "chapter": "8",
      "section": "8-1",
      "section_title": "Lock Wall Rehabilitation"
    }
  },
  {
    "id": "em2002_8-1_part2",
    "text": "[EM 1110-2-2002 \u00a78-1 Lock Wall Rehabilitation]\nescribed by Liu and Holland\n\n(1981). The embedment length is considered adequate when the applied pullout load is equal to or greater than the calculated yield strength for the dowel in all tests.\n\n(d) Prepackaged polyester-resin grout has been used to embed the anchors on most projects, and field pullout tests on anchors installed under dry conditions indicate this to be a satisfactory procedure.\n\n(3) Reinforcement. Mats of reinforcing steel, usually No. 5 or 6 bars on 305-mm (12-in.) centers each way, are hung vertically on the dowels (Figure 8-1). Concrete cover over the reinforcing is usually 100 or 127 mm (4 or 5 in.). In some cases, the reinforcing mat, wall armor, and other lock wall appurtenances are installed on the form prior to positioning the form on the face of the lock wall (Figure 8-2).\n\n(4) Concrete placement. Once the reinforcement and formwork are in position, replacement concrete is placed by pumping or discharging it directly into hoppers fitted with various lengths of flexible pipe commonly known as elephant trunks. Lift heights varying from 1.5 m (5 ft) to full face of approximately 15 m (50 ft) have been used. Normally, concrete is placed on alternating monoliths along a lock chamber wall. Generally, forms are removed 1 to 3 days following concrete placement and a membrane curing compound applied to formed concrete surfaces.\n\n(5) Performance. One of the most persistent problems in lock wall rehabilitation resulting from use of this\n\n<!-- image -->\n\nFigure 8-1. Placing reinforcing steel and horizontal armor prior to concrete placement, Locks and Dam No. 3, Monogahela River\n\na. Wall armor and concrete reinforcement in place on the form\n\n<!-- image -->\n\nb. Concrete forming being placed in position on the lock wall\n\n<!-- image -->\n\nFigure 8-2. Lock wall rehabilitation, Brandon Rock Lock\n\napproach is cracking in the replacement concrete. These cracks, which generally extend completely through the conventional replacement concrete, are attributed primarily to the restraint provided through bond of the new concrete to the stable mass of existing concrete. As the relatively thin layer of resurfacing concrete attempts to contract as a result of shrinkage, thermal gradients, and autogenous volume changes, tensile strains develop in the replacement concrete. When these strains exceed the ultimate tensile strain capacity of the replacement concrete, cracks develop. The lock monolith on the left in Figure 8-3 was resurfaced with a 457-mm (18-in.) overlay of new concrete. As a result of the restraint provided by the existing concrete, extensive cracking developed. The monolith on the right was completely removed and reconstructed in 1.5-m (5-ft) lifts with the same concrete materials and mixture proportions. Without an existing concrete substrate to provide restraint, no cracking occurred.",
    "meta": {
      "doc": "EM 1110-2-2002",
      "chapter": "8",
      "section": "8-1",
      "section_title": "Lock Wall Rehabilitation"
    }
  },
  {
    "id": "em2002_8-1_part3",
    "text": "[EM 1110-2-2002 \u00a78-1 Lock Wall Rehabilitation]\nin Figure 8-3 was resurfaced with a 457-mm (18-in.) overlay of new concrete. As a result of the restraint provided by the existing concrete, extensive cracking developed. The monolith on the right was completely removed and reconstructed in 1.5-m (5-ft) lifts with the same concrete materials and mixture proportions. Without an existing concrete substrate to provide restraint, no cracking occurred.\n\n(a) A finite element analysis of a typical lock wall resurfacing (Norman, Campbell, and Garner 1988) also demonstrated the effect of restraint by the existing concrete. Under normal conditions of good bond between the two concretes, stress levels sufficient to cause cracking in the replacement concrete developed within about 3 days (Figure 8-4a). In comparison, a bond breaker at the interface resulted in almost no stress in the replacement concrete. The analysis also indicated that shrinkage was a significant factor (Figure 8-4b). Even the lower bound shrinkage resulted in tensile stresses in excess of 2.1 MPa (300 psi).\n\nFigure 8-3. Concrete cracking in resurfaced monolith (left) compared to reconstructed monolith, Lock No. 1, Mississippi River\n\n<!-- image -->\n\nFigure 8-4. Results of a finite element analysis of a typical lock wall resurfacing\n\n<!-- image -->\n\n(b) CEWES-SC recommendations to minimize shrinkage and install a bond breaker (Hammons, Garner, and Smith 1989) were implemented by the U.S. Army Engineer District, Pittsburgh, during the rehabilitation of Dashields Locks, Ohio River. An examination of the project indicated that cracking of concrete placed during 1989 was significantly less than that of concrete placed during the previous construction season prior to implementation of CEWES-SC recommendations. Also, resurfacing of the lock walls at Lock and Dam 20, Mississippi River, resulted in significantly less cracking in the conventional concrete than was previously experienced at other rehabilitation projects within the U.S. Army Engineer District, Rock Island. The reduced cracking was attributed to a combination of factors including lower cement content, larger maximum size coarse aggregate, lower placing and curing temperatures, smaller volumes of placement, and close attention to curing (Wickersham 1987). Preformed horizontal contraction joints 1.5 m (5 ft) on center were effective in controlling horizontal cracking in the rehabilitation of Lock No. 1, Mississippi River (McDonald 1987b).\n\nb. Shotcrete.",
    "meta": {
      "doc": "EM 1110-2-2002",
      "chapter": "8",
      "section": "8-1",
      "section_title": "Lock Wall Rehabilitation"
    }
  },
  {
    "id": "em2002_8-1_part4",
    "text": "[EM 1110-2-2002 \u00a78-1 Lock Wall Rehabilitation]\nof factors including lower cement content, larger maximum size coarse aggregate, lower placing and curing temperatures, smaller volumes of placement, and close attention to curing (Wickersham 1987). Preformed horizontal contraction joints 1.5 m (5 ft) on center were effective in controlling horizontal cracking in the rehabilitation of Lock No. 1, Mississippi River (McDonald 1987b).\n\nb. Shotcrete.\n\n(1) General considerations. For repair of sections less than 152 mm (6 in.) thick, shotcrete is generally more economical than conventional concrete because of the saving in forming costs. Properly applied shotcrete is a structurally adequate and durable material, and it is capable of excellent bond with concrete and other construction materials. These favorable properties make shotcrete an appropriate selection for repair in many cases. However, there are some concerns about the use of shotcrete to rehabilitate old lock walls. The resistance of shotcrete to cycles of freezing and thawing is generally good despite a lack of entrained air. This resistance is attributed in part to the low permeability of properly proportioned and applied shotcrete which minimizes the ingress of moisture thus preventing the shotcrete from becoming critically saturated. Consequently, if the existing nonair-entrained concrete in a lock wall behind a shotcrete repair never becomes critically saturated by migration from beneath or behind the lock wall, it is likely that such a repair will be successful. However, if moisture does migrate through the lock wall and the shotcrete is unable to permit the passage of water through it to the exposed surface, it is likely that the existing concrete will be more fully saturated during future cycles of freezing and thawing. If frost penetration exceeds the thickness of the shotcrete section under these conditions, freeze-thaw deterioration of the existing nonair-entrained concrete should be expected.\n\n(2) Performance.",
    "meta": {
      "doc": "EM 1110-2-2002",
      "chapter": "8",
      "section": "8-1",
      "section_title": "Lock Wall Rehabilitation"
    }
  },
  {
    "id": "em2002_8-1_part5",
    "text": "[EM 1110-2-2002 \u00a78-1 Lock Wall Rehabilitation]\ne shotcrete is unable to permit the passage of water through it to the exposed surface, it is likely that the existing concrete will be more fully saturated during future cycles of freezing and thawing. If frost penetration exceeds the thickness of the shotcrete section under these conditions, freeze-thaw deterioration of the existing nonair-entrained concrete should be expected.\n\n(2) Performance.\n\n(a) The river chamber at Emsworth Locks and Dam, opened to traffic in 1921, was refaced with shotcrete in 1959. By 1981 the shotcrete repair had deteriorated to the stage shown in Figure 8-5. Spalling appeared to have originated in the upper portion of the wall where the shotcrete overlay was relatively thin and surface preparation minimal. Deterioration apparently propagated down the wall to a point where the shotcrete was of sufficient thickness (approximately 100 mm (4 in.)) to contain dowels and wire mesh. Horizontal cores from the chamber walls showed the remaining shotcrete to be in generally good condition (Figure 8-6a). However, the original concrete immediately behind the shotcrete exhibited significant deterioration, probably caused by freezing and thawing. Cores of similar concrete from the land chamber which did not receive a shotcrete overlay were in generally good condition from the surface inward (Figure 8-6b). This appears to be an example of an overlay contributing to the saturation of the original concrete with increased deterioration resulting from freezing and thawing.\n\na. Overall view\n\n<!-- image -->\n\nb. Closeup view\n\n<!-- image -->\n\nFigure 8-5. Spalling of shotcrete used to reface river chamber wall, Emsworth Locks and Dam\n\n(b) Anchored and reinforced shotcrete was used to reface wall areas of both the Davis and Sabin Locks at Sault Ste. Marie, Michigan. After 30 to 35 years in service, the shotcrete appeared to be in generally good condition. However, cores taken from the lock walls in 1983 showed deterioration of the nonair-entrained concrete immediately behind the shotcrete in several cases (Figure 8-7a). In comparison, concrete in wall areas which were not refaced was in good condition (Figure 8-7b). Laboratory tests of selected cores indicated the permeability of the shotcrete to be approximately one-third that of the concrete. Also, the shotcrete contained\n\na. Portions of the core from two drill holes through river chamber wall which had been refaced with shotcrete\n\n<!-- image -->\n\nb. Portions of the core from two drill holes through land chamber wall which was not refaced\n\n<!-- image -->\n\nFigure 8-6. Comparison of cores taken horizontally from lock chamber walls, Emsworth Locks",
    "meta": {
      "doc": "EM 1110-2-2002",
      "chapter": "8",
      "section": "8-1",
      "section_title": "Lock Wall Rehabilitation"
    }
  },
  {
    "id": "em2002_8-1_part6",
    "text": "[EM 1110-2-2002 \u00a78-1 Lock Wall Rehabilitation]\noximately one-third that of the concrete. Also, the shotcrete contained\n\na. Portions of the core from two drill holes through river chamber wall which had been refaced with shotcrete\n\n<!-- image -->\n\nb. Portions of the core from two drill holes through land chamber wall which was not refaced\n\n<!-- image -->\n\nFigure 8-6. Comparison of cores taken horizontally from lock chamber walls, Emsworth Locks\n\n1.8-percent air voids compared to 0.9 percent in the concrete. In areas where moisture migration did not cause the concrete behind the shotcrete to become critically saturated during cycles of freezing and thawing, the shotcrete was well bonded to the concrete and there was no evidence of deterioration in either material. However, when cores from such areas were subjected to accelerated freeze-thaw testing in a saturated state, the concrete completely disintegrated while the shotcrete remained generally intact (Figure 8-8). Similar cores subjected to accelerated freeze-thaw testing in a dry state remained substantially intact (Figure 8-9).\n\n(c) Portions of the chamber walls at Dresden Island Lock were repaired in the early 1950's with anchored and good condition after about 40 years in service. This good performance relative to other shotcrete repairs is attributed primarily to the thickness of the shotcrete overlay which apparently exceeded the depth of frost penetration. Three horizontal cores taken through the repaired walls in the mid-1970's indicated that the overlay is a minimum of 305 mm (12 in.) thick. The shotcrete-concrete interface was intact and the concrete immediately behind the shotcrete exhibited no deterioration. After more than 40 years in service, the average depth of deterioration in the unrepaired concrete walls as determined by petrographic examination was approximately 215 mm (8-1/2 in.). Assuming that the depth of frost penetration is approximately equal to the depth of deterioration, the thickness of shotcrete is about 50 percent greater than the depth of frost penetration. Therefore, the concrete behind the shotcrete would not be expected to exhibit freeze-thaw deterioration even though it may have been critically saturated. Air-void data determined according to ASTM C 457 (CRD-C 42) indicated the shotcrete had about 3 percent total air with approximately 2 percent of it in voids small enough to be classified as useful for frost resistance. The air-void spacing factors ranged from 0.25 to 0.36 mm (0.010 to 0.014 in.). While these values are larger than is desirable (0.20 mm (0.008 in.) is considered the maximum value for air-entrained concrete), they may have imparted some frost resistance. Also, there were no large voids or strings of voids resulting from lack of consolidation such as have been observed with other shotcrete specimens.",
    "meta": {
      "doc": "EM 1110-2-2002",
      "chapter": "8",
      "section": "8-1",
      "section_title": "Lock Wall Rehabilitation"
    }
  },
  {
    "id": "em2002_8-1_part7",
    "text": "[EM 1110-2-2002 \u00a78-1 Lock Wall Rehabilitation]\ne air-void spacing factors ranged from 0.25 to 0.36 mm (0.010 to 0.014 in.). While these values are larger than is desirable (0.20 mm (0.008 in.) is considered the maximum value for air-entrained concrete), they may have imparted some frost resistance. Also, there were no large voids or strings of voids resulting from lack of consolidation such as have been observed with other shotcrete specimens.\n\n(d) The concrete in the walls of Lower Monumental Lock has an inadequate air-void system to resist damage caused by freezing and thawing while critically saturated. After approximately 10 years in service, the concrete had deteriorated to the point that the aggregate was exposed. After laboratory tests and a full-scale field test which demonstrated that a 10-mm (3/8-in.)-thick latex-modified fiberglass-reinforced spray-up coating had the potential to meet repair requirements, which included time constraints on the lock downtime that precluded conventional concrete replacement (Schrader 1981), the lock walls were repaired (Figure 8-10) in 1980. In March 1983 several small isolated areas of debonded coating (less than 1 percent of the total area) were identified in the lock. The coating in these locations was removed and the areas resprayed similar to the original repair. Also, a fairly large debonded zone in monolith 11 was repaired. A September 1983 inspection reported the original coating to\n\n<!-- image -->\n\n- a.  Concrete deterioration immediately behind shotcrctc overlay\n- b.  Concrete not refaced with  shotcrete\n\n<!-- image -->\n\nFigure 8-7. Comparison of cores taken from lock chamber walls, Davis and Sabin Locks\n\n<!-- image -->\n\n- a. Before freezing and thawing\n- a. Before freezing and thawing\n\nb. After freezing and thawing\n\n<!-- image -->\n\nFigure 8-8. Combination shotcrete and concrete core before and after 35 cycles of freezing and thawing in a saturated condition\n\n<!-- image -->\n\nb. After freezing and thawing\n\n<!-- image -->\n\nFigure 8-9. Combination shotcrete and concrete core before and after 35 cycles of freezing and thawing in a dry condition\n\na. Applying the coating with equipment that simultaneously sprays the mortar from one nozzle while it chops and blows the fiber from a cutterhead\n\n<!-- image -->\n\nb. Typical appearance of the lock wall before and after repair\n\n<!-- image -->\n\nFigure 8-10. Application of coating to lock wall, Lower Monumental Lock",
    "meta": {
      "doc": "EM 1110-2-2002",
      "chapter": "8",
      "section": "8-1",
      "section_title": "Lock Wall Rehabilitation"
    }
  },
  {
    "id": "em2002_8-1_part8",
    "text": "[EM 1110-2-2002 \u00a78-1 Lock Wall Rehabilitation]\nconcrete core before and after 35 cycles of freezing and thawing in a dry condition\n\na. Applying the coating with equipment that simultaneously sprays the mortar from one nozzle while it chops and blows the fiber from a cutterhead\n\n<!-- image -->\n\nb. Typical appearance of the lock wall before and after repair\n\n<!-- image -->\n\nFigure 8-10. Application of coating to lock wall, Lower Monumental Lock\n\nbe in generally good condition. However, the coatings applied earlier in 1983 had all failed after only 6 months in service. The major difference in the two repairs was the type of latex used. Saran was used in the original work, whereas styrene butadiene was used in the repairs which failed. It was also reported that delaminations were common where latex spray-up material had been applied over hardened latex from a previous coating. One possibility for this failure is that the high-pressure water jet did not properly clean the surface of latex film prior to application of the subsequent layer. After approximately 5 years in service, large pieces of the spray-up coating began to fall from the lock walls. Failure occurred in the concrete substrate immediately behind the bond line. Moisture migrating toward the surface from within the mass concrete was trapped at the interface because of the low water vapor transmission characteristics of the coating. Subsequent ice and hydraulic pressure caused the coating to debond (Schrader 1992).\n\nc. Preplaced-aggregate concrete . Since drying shrinkage and creep occur almost exclusively in the cement paste fraction of concrete and since both phenomena are resisted by the aggregate, particularly if the coarse aggregate particles are in point-to-point contact, drying shrinkage and creep are both remarkably less for preplaced-aggregate concrete than for conventionally placed concrete. The reduction in drying shrinkage reduces the probability of cracking under conditions of restrained shrinkage, but it is at the expense of a reduced capability to relax concentrated stresses through creep. The dimensional stability of preplaced-aggregate concrete makes it attractive as a material for the rehabilitation of lock walls and appurtenant structures, particularly if it is successful in mitigating or eliminating the unsightly cracking commonly experienced with conventionally placed concrete. Its potential is further enhanced by the fact that it can be conveniently formed and placed underwater and that it can be grouted in one continuous operation so that there are no cold joints. Laboratory investigation has shown preplaced-aggregate concrete to be superior to conventionally placed, properly air-entrained concrete inresistance to freeze-thaw damage and impermeability (Davis 1960). Cores drilled through preplaced-aggregate concrete overlays have shown excellent bond with the parent concrete.\n\n- (1) Applications.",
    "meta": {
      "doc": "EM 1110-2-2002",
      "chapter": "8",
      "section": "8-1",
      "section_title": "Lock Wall Rehabilitation"
    }
  },
  {
    "id": "em2002_8-1_part9",
    "text": "[EM 1110-2-2002 \u00a78-1 Lock Wall Rehabilitation]\nin one continuous operation so that there are no cold joints. Laboratory investigation has shown preplaced-aggregate concrete to be superior to conventionally placed, properly air-entrained concrete inresistance to freeze-thaw damage and impermeability (Davis 1960). Cores drilled through preplaced-aggregate concrete overlays have shown excellent bond with the parent concrete.\n\n- (1) Applications.\n\n(a) Preplaced-aggregate concrete has been used extensively and effectively to construct or rehabilitate many different kinds of structures, but the technique is not one that many contractors have had experience with. Successful execution of preplaced-aggregate work requires a substantial complement of specialized equipment mobilized and operated by a seasoned crew working under expert supervision. This coupled with the fact that preplaced-aggregate concrete requires stronger and tighter formwork generally results in higher bid prices, as much as one-third higher than conventional concrete according to current bid prices. Therefore, if preplaced-aggregate concrete is the desired repair material, it must be specified uniquely and not as an alternate.\n\n(b) Constructed during the period 1907-1910, the lock chamber walls at Lock No. 5, Monongahela River, required refacing in 1950. The plans called for removal of approximately 450 mm (18 in.) of old concrete from an area extending from the top of the lock walls to about 450 mm (18 in.) below normal pool elevation and the refacing of this area with reinforced concrete. Specifications required that the concrete have a minimum 28-day compressive strength of 24 MPa (3,500 psi) and provided that concrete could be placed by either conventional or preplaced aggregate methods. Also, it was required that one of the two lock chambers be open to navigation at all times. The low bid ($85,000) was submitted by Intrusion-Prepakt Co. to whom the contract was awarded. The low bid was almost $60,000 lower than the second lowest bid. The contractor elected to perform the work without constructing cofferdams. This method necessitated the removal of existing concrete below pool elevation 'in the wet,' and required that the new concrete below pool elevation be placed behind watertight bulkheads to exclude pool water from the spaces to be filled with concrete. The contractor elected to use the preplaced-aggregate method for concrete placement. Details of the repair operation were reported by Minnotte (1952).",
    "meta": {
      "doc": "EM 1110-2-2002",
      "chapter": "8",
      "section": "8-1",
      "section_title": "Lock Wall Rehabilitation"
    }
  },
  {
    "id": "em2002_8-1_part10",
