Repository: Pace200413/inspection-agent

## Overview

I built this project to explore how computer vision and retrieval-augmented generation can work together in a practical engineering workflow.

A user can upload a concrete inspection image or ask a question about concrete repair. A fine-tuned YOLOv8 model detects cracks, corrosion, and spalling. A LangGraph agent then searches a knowledge base built from **USACE EM 1110-2-2002**, grades the retrieved evidence, rewrites weak searches when necessary, and produces an answer with section-level citations.

When the manual does not support an answer, the system is designed to say that the available evidence is insufficient rather than inventing a recommendation.

File: data/chunks.json (part 15 of 22)
[
    "text": "[EM 1110-2-2002 \u00a78-1 Lock Wall Rehabilitation]\ns method necessitated the removal of existing concrete below pool elevation 'in the wet,' and required that the new concrete below pool elevation be placed behind watertight bulkheads to exclude pool water from the spaces to be filled with concrete. The contractor elected to use the preplaced-aggregate method for concrete placement. Details of the repair operation were reported by Minnotte (1952).\n\n(c) Preplaced-aggregate concrete was used in 1987 to resurface the lock chamber walls at Peoria Lock (Mech 1989). Following removal of a minimum of 305 mm (12 in.) of concrete, the walls were cleaned with highpressure water, anchors and reinforcing steel were installed, and forms were positioned on individual monoliths. Typical resurfaced areas were about 3 m (10 ft) high and 12 m (40 ft) wide. The forms were filled with water to reduce breakage of the coarse aggregate during placement. The forms were vibrated externally with handheld equipment during grout intrusion which took about 8 to 10 hr of pumping for each monolith. Forms on two of the approximately 30 monoliths had to be reset because anchors holding the forms to the lock wall failed.\n\n(2) Performance.\n\n(a) During the Lock No. 5 repair, preplacedaggregate concrete test cylinders were made by filling steel molds with coarse aggregate and pumping the mortar mixture into the aggregate through an insert in the base of the molds. Compressive strengths of these 152- by 305mm (6- by 12-in.) specimens ranged from 20 to 30 MPa (2,880 to 4,300 psi) with an average strength of 26 MPa (3,800 psi). The average compressive strength of cores, drilled from the refacing concrete 1 year later, was 37 MPa (5,385 psi).\n\n(b) Lock No. 5 was removed from service and, with the exception of the land wall, razed in conjunction with the construction of Maxwell Lock and Dam in 1964. A visual examination of the remaining wall in July 1985 showed that the preplaced-aggregate concrete had some cracking and leaching (Figure 8-11) but overall appeared to be in generally good condition after 35 years exposure. This repair demonstrates that the preplaced-aggregate method of concrete placement is a practical alternative to conventional methods for refacing lock walls.\n\n<!-- image -->\n\na. Overall view\n\n<!-- image -->\n\n- b. Closeup view\n\nFigure 8-11. Condition of lock chamber wall 35 years after refacing with preplaced-aggregate concrete\n\n(c) Although the repair at Peoria Lock was generally successful, the preplaced-aggregate concrete exhibited some cracking. Some of the cracks could be traced to areas where the contractor had problems with the soaker system used for moist curing. High temperatures during this period ranged between 35 and 38 \u00b0C (95 and 100 \u00b0F). Some bug holes on the concrete surface were attributed to the method used to vibrate the forms and changing the grout flow requirement from 18 sec to 26 sec.",
    "meta": {
      "doc": "EM 1110-2-2002",
      "chapter": "8",
      "section": "8-1",
      "section_title": "Lock Wall Rehabilitation"
    }
  },
  {
    "id": "em2002_8-1_part11",
    "text": "[EM 1110-2-2002 \u00a78-1 Lock Wall Rehabilitation]\nte concrete exhibited some cracking. Some of the cracks could be traced to areas where the contractor had problems with the soaker system used for moist curing. High temperatures during this period ranged between 35 and 38 \u00b0C (95 and 100 \u00b0F). Some bug holes on the concrete surface were attributed to the method used to vibrate the forms and changing the grout flow requirement from 18 sec to 26 sec.\n\n(d) The bid price for 466 cu m (610 cu yd) of preplaced-aggregate concrete at Peoria Lock was $1,250 per cu m ($960 per cu yd, which included form work, aggregate, placement, grouting operation, and finishing). In comparison, typical bid prices for conventional concrete used on other rehabilitation projects in the U.S. Army Engineer District, Rock Island, have been in the range of $590 to $850 per cu m ($450 to $650 per cu yd) and higher for difficult construction situations.\n\nd. Thin overlays . A variety of thin overlays have been applied to lock walls (McDonald 1987b). In most cases, they have been used in areas where the depth of deterioration was minimal, and apparently the intent was to protect the existing concrete or to improve the appearance of the structure. There has been little, if any, concrete removal associated with these applications. Thin overlays have had very little success with a number of failures during the first winter after application. Such overlays are particularly susceptible to damage by barge impact and abrasion.\n\ne. Precast concrete. Compared with cast-in-place concrete, precasting offers a number of advantages including minimal cracking, durability, rapid construction, reduced future maintenance costs, and improved appearance. Also, precasting minimizes the impact of adverse weather and makes it possible to inspect the finished product prior to its incorporation into the structure. Precast-concrete stay-in-place forms have been used successfully in a number of lock wall rehabilitation projects. In addition to significant reductions in the length of time a lock must be closed to traffic for rehabilitation, the precast-concrete stay-in-place forming systems has the potential to eliminate the need for dewatering a lock chamber during wall resurfacing (ABAM Engineers 1989). Additional information on applications of precast concrete in repair and replacement of a variety of civil works structures is given in Section 8-5.\n\n(1) Development. A precast concrete stay-in-place form system for lock wall rehabilitation was developed as part of the REMR Research Program. The objectives of this work were to develop a precast concrete rehabilitation system which provides superior durability with minimal cracking, accommodates all of the normal lock hardware and appurtenances, minimizes lock downtime, and can be implemented at a wide variety of project sites. To accomplish these goals, the system was required to satisfy a well-defined set of durability, functional, constructibilty, and cost/schedule criteria (McDonald 1987a).",
    "meta": {
      "doc": "EM 1110-2-2002",
      "chapter": "8",
      "section": "8-1",
      "section_title": "Lock Wall Rehabilitation"
    }
  },
  {
    "id": "em2002_8-1_part12",
    "text": "[EM 1110-2-2002 \u00a78-1 Lock Wall Rehabilitation]\nte rehabilitation system which provides superior durability with minimal cracking, accommodates all of the normal lock hardware and appurtenances, minimizes lock downtime, and can be implemented at a wide variety of project sites. To accomplish these goals, the system was required to satisfy a well-defined set of durability, functional, constructibilty, and cost/schedule criteria (McDonald 1987a).\n\n(a) A wide range of alternatives for achieving the design objectives was evaluated through a process of value engineering (ABAM Engineers 1987a). Based on this analysis, it was concluded that the most advantageous combination of design alternatives was a precast-quality concrete (minimum compressive strength of 45 MPa (6,500 psi)), conventionally reinforced, flat panel, horizontally oriented and tied to the lock wall (Figure 8-12). A typical panel was 165 mm (6-1/2 in.) thick, 1.8 m (6 ft) wide, 9.1 m (30 ft) long, and it weighed approximately 7 tons. The panels are tied to the lock monolith along the top and bottom edges with form ties designed to support the loads of the infill concrete placement.\n\n(b) To demonstrate the constructibility of the system, eight panels of varying sizes were precast and installed on two one-half-scale simulated lock monoliths (Figure 8-13). The purpose of the demonstration was to evaluate the feasibility of the precast concrete stay-in-place forming system without the risk and investment of undertaking a full-scale lock rehabilitation. Results of this work demonstrated that the precast concrete stay-in-place forming system is a viable method for lock wall rehabilitation (ABAM Engineers 1987b). In addition to providing a concrete surface of superior durability with minimal cracking, the construction cost was very competitive with the cost of conventional cast-in-place concrete. The demonstration also identified a number of areas where the design and installation procedures could be enhanced thus reducing both the cost and schedule associated with the stay-in-place forming system. Development of the precast concrete stay-in-place forming system is summarized in a video report (McDonald 1988) which is available on loan from the CEWES Library.\n\n(2) Applications. To date, the precast concrete stayin-place forming system has been used to rehabilitate four lock chambers, and contracts for two additional projects have been awarded. In addition, precast concrete panels have been used to overlay the back side of the river wall of two locks. Detailed descriptions of these applications (McDonald and Curtis in preparation) are summarized in the following.\n\nFigure 8-12. Precast concrete stay-in-place forming system for lock wall rehabilitation\n\n<!-- image -->\n\nFigure 8-13. Demonstrating the constructibility of the precast concrete stay-in-place forming system\n\n<!-- image -->",
    "meta": {
      "doc": "EM 1110-2-2002",
      "chapter": "8",
      "section": "8-1",
      "section_title": "Lock Wall Rehabilitation"
    }
  },
  {
    "id": "em2002_8-1_part13",
    "text": "[EM 1110-2-2002 \u00a78-1 Lock Wall Rehabilitation]\nn used to overlay the back side of the river wall of two locks. Detailed descriptions of these applications (McDonald and Curtis in preparation) are summarized in the following.\n\nFigure 8-12. Precast concrete stay-in-place forming system for lock wall rehabilitation\n\n<!-- image -->\n\nFigure 8-13. Demonstrating the constructibility of the precast concrete stay-in-place forming system\n\n<!-- image -->\n\n(a) The initial application of the precast-concrete stayin-place forming system for lock chamber resurfacing was at Lock 22, Mississippi River, near Hannibal, MO, during Jan and Feb 1989. A total of 41 panels were precast in a Davenport, IA, plant with a concrete mixture with an average compressive strength of 54 MPa (7,800 psi). The reinforced-concrete panels were 165 mm (6-1/2 in.) thick, 3.2 m (10-1/2 ft) high, and varied in length from 5.8 to 10.7 m (19 to 35 ft). Weld plates at the top and bottom and leveling inserts along the bottom were embedded in each panel during precasting.\n\n(b) Concrete removal began with a horizontal saw cut at the bottom of the repairs. Line drilling, which was accomplished prior to lock closure, and blasting techniques were used to remove a minimum of 216 mm (8-1/2 in.) of concrete from the face of the lock walls. Following final cleanup of the exposed concrete surface, anchors of weldable-grade reinforcing steel were installed to coincide with weld plates in the bottom of the panels.\n\n(c) The panels were transported to the site by river barges and lifted into position with a barge-mounted crane (Figure 8-14). The panels were held on the sawcut ledge while they were leveled with the vertical alignment hardware and the bottom panel anchors were welded to the weld plates embedded in the panels. The top panel anchors were then installed and welded to the embedded weld plates. Each panel was aligned and welded in 2 to 3 hr. The space between the panels and lock wall was filled with nonshrink cementitious grout. Approximately 1,070 sq m (11,500 sq ft) of the lock walls were resurfaced. The bid price for the precast panel repair, including concrete removal, was $980 per sq m ($91 per sq ft). Bid prices for this initial application of the precast concrete stay-in-place forming system for lock wall rehabilitation were somewhat higher than anticipated. However, the rehabilitation went very smoothly, despite severe winter weather conditions, and the precast panels were installed in about one-half the time that would have been required for cast-in-place concrete.",
    "meta": {
      "doc": "EM 1110-2-2002",
      "chapter": "8",
      "section": "8-1",
      "section_title": "Lock Wall Rehabilitation"
    }
  },
  {
    "id": "em2002_8-1_part14",
    "text": "[EM 1110-2-2002 \u00a78-1 Lock Wall Rehabilitation]\nper sq m ($91 per sq ft). Bid prices for this initial application of the precast concrete stay-in-place forming system for lock wall rehabilitation were somewhat higher than anticipated. However, the rehabilitation went very smoothly, despite severe winter weather conditions, and the precast panels were installed in about one-half the time that would have been required for cast-in-place concrete.\n\n(d) This application of the precast concrete stay-inplace forming system demonstrated the potential for eliminating the need to close and dewater a lock during rehabilitation. Consequently, concepts for installation of the system in an operational lock were developed as part of the REMR research program (ABAM 1989). A mobile cofferdam was selected as the preferred installation method and a final design completed for this concept. This study indicated that it is feasible to repair the walls in an operational lock with only minimal impact on costs.\n\nFigure 8-14. Installation of precast concrete stay-inplace forms at Lock 22, Mississippi River\n\n<!-- image -->\n\n<!-- image -->\n\nlock wall repairs, they are potentially applicable to other walls requiring underwater repair.\n\n(e) After the lock was reopened to navigation, the concrete along vertical monolith joints began to exhibit cracking and spalling caused by barge impact and abrasion. Recessing the joints by cutting the concrete with a diamond saw eliminated this problem. The cuts were started at a 5-deg angle to the chamber face and 305 mm (12 in.) outside of the joints to produce a 25-mm (1-in.)deep recess at the joints. Cracked concrete along the joints was removed with a chipping hammer, and the spalled areas were repaired with a latex-modified cement dry pack.\n\n(f) Based on the experience gained at Lock 22, a number of revisions were incorporated into the design of the precast panel system used at Troy Lock, Hudson River, during the winter of 1991-92. These revisions included new lifting, alignment, anchorage, and joint details (Miles 1993). Also, the design was based on an allowable crack width of 0.15 mm (0.006 in.) compared to 0.25 mm (0.01 in.) at Lock 22.",
    "meta": {
      "doc": "EM 1110-2-2002",
      "chapter": "8",
      "section": "8-1",
      "section_title": "Lock Wall Rehabilitation"
    }
  },
  {
    "id": "em2002_8-1_part15",
    "text": "[EM 1110-2-2002 \u00a78-1 Lock Wall Rehabilitation]\nsed on the experience gained at Lock 22, a number of revisions were incorporated into the design of the precast panel system used at Troy Lock, Hudson River, during the winter of 1991-92. These revisions included new lifting, alignment, anchorage, and joint details (Miles 1993). Also, the design was based on an allowable crack width of 0.15 mm (0.006 in.) compared to 0.25 mm (0.01 in.) at Lock 22.\n\n(g) A total of 112 precast concrete panels were required to resurface the lock chamber walls. A typical panel was 190 mm (7-1/2 in.) thick, 3.6 m (11 ft 10 in.) high, and 6.1 m (20 ft) long. Ten special panels were required to accommodate line poles and ladders. These panels were 521 mm (1 ft 8-1/2 in.) thick except at the recesses where the thickness was reduced to 190 mm (7-1/2 in.). The panels were fabricated with a 25 by 305 mm (1 by 12 in.) taper and a 25 mm (1 in.) chamfer along the vertical joints to reduce impact spalling. Reinforcing mats with 51 mm (2 in.) of concrete cover were placed at both faces of each panel. Panel anchors were hoop-shaped reinforcing bars which extended 102 mm (4 in.) from the rear face of the panel. Two erection anchors were embedded in the top of each panel. A concrete mixture proportioned with a 0.31 watercementitious ratio for a compressive strength of 48 MPa (7,000 psi) at 28 days was used to precast the panels. The panels were fabricated in a heated building during the winter of 1991-92.\n\n(h) A minimum of 305 mm (12 in.) of concrete was removed from the lock walls by saw cutting around the perimeter of the removal area, line drilling, and explosive blasting. Following air-jet cleaning of the surface, anchors were grouted into holes drilled into the existing concrete. These bent reinforcing bar anchors were located to line up with the hoop anchors embedded in the precast panels. The majority of the panels were installed during the winter of 1991-92 when ambient temperatures were generally cold, at times reaching -18 \u00b0C (0 \u00b0F). The precast panels were lifted from delivery trucks with a crane and lowered onto steel shims placed on the sawcut ledge. The panels were positioned with temporary holding and adjustment brackets, shebolt form anchors at the top and bottom of the panels at 1.2-m (4-ft) spacings, and steel strongbacks spanning between the shebolts. Once the panels were positioned and aligned, vertical reinforcing bars were manually installed from the top down to intersect the panel and wall anchors (Figure 8-15). Once the bars were properly located, they were tied to the anchors to prevent misalignment during placement of the infill concrete.\n\n<!-- image -->\n\n<!-- image -->\n\nN\n\nFigure 8-15. Installation of precast concrete stay-inplace forms at Troy Lock, Hudson River (Miles 1993)",
    "meta": {
      "doc": "EM 1110-2-2002",
      "chapter": "8",
      "section": "8-1",
      "section_title": "Lock Wall Rehabilitation"
    }
  },
  {
    "id": "em2002_8-1_part16",
    "text": "[EM 1110-2-2002 \u00a78-1 Lock Wall Rehabilitation]\nned, vertical reinforcing bars were manually installed from the top down to intersect the panel and wall anchors (Figure 8-15). Once the bars were properly located, they were tied to the anchors to prevent misalignment during placement of the infill concrete.\n\n<!-- image -->\n\n<!-- image -->\n\nN\n\nFigure 8-15. Installation of precast concrete stay-inplace forms at Troy Lock, Hudson River (Miles 1993)\n\n(i) The top of the precast panels was capped with 0.6 m (2 ft) of reinforced concrete, cast-in-place. A 152-mm (6-in.)-thick apron slab was also placed on top of the existing monolith wall to reduce water penetration and improve durability. Joints between panels and concrete cap and between cap and apron slab were sealed with joint sealant. Upon completion of the lock chamber resurfacing, an inspection of the precast panels revealed that 11 of 112 panels exhibited some fine cracks. Those cracks (four locations) with widths in excess of 0.15 mm (0.006 in.) were repaired by epoxy injection. In contrast, the miter gate monoliths previously resurfaced with castin-place concrete exhibited extensive cracking (Figure 8-16).\n\nFigure 8-16. Typical cracking in miter gate monoliths resurfaced with cast-in-place concrete, Troy Lock, Hudson River (Miles 1993)\n\n<!-- image -->\n\n(j) The contractor's bid price for the precast concrete resurfacing in the lock chamber was only $355 per sq m ($33 per sq ft) at Troy Lock compared to $980 per sq m ($91 per sq ft) at Lock 22. Also, the mean bid price for precast concrete at Troy Lock was approximately $50 per sq m ($5 per sq ft) lower than the mean bid price forcastin-place concrete during the same period. Although the contractor at Troy was inexperienced in both lock rehabilitation and the use of precast concrete, the project progressed quite smoothly and the efficiencies of using precast concrete became very obvious as the work was completed. It is anticipated that as the number of qualified precasters increases and as contractors become more familiar with the advantages of precast concrete, the costs of the precast concrete stay-in-place forming system will be reduced.",
    "meta": {
      "doc": "EM 1110-2-2002",
      "chapter": "8",
      "section": "8-1",
      "section_title": "Lock Wall Rehabilitation"
    }
  },
  {
    "id": "em2002_8-1_part17",
    "text": "[EM 1110-2-2002 \u00a78-1 Lock Wall Rehabilitation]\nion and the use of precast concrete, the project progressed quite smoothly and the efficiencies of using precast concrete became very obvious as the work was completed. It is anticipated that as the number of qualified precasters increases and as contractors become more familiar with the advantages of precast concrete, the costs of the precast concrete stay-in-place forming system will be reduced.\n\n(k) In addition to resurfacing the lock chamber, precast concrete panels were used to overlay the back side of the river wall at Troy Lock (Figure 8-17). Original plans for repair of this area required extensive removal of deteriorated concrete and replacement with shotcrete. This repair, which would have had to be accomplished in the dry, would have required construction of an expensive cofferdam to dewater the area. Therefore, it was decided that concrete removal could be minimized and the need for a cofferdam eliminated if this area was repaired with precast concrete panels. Three rows of precast panels were used in the overlay. The panels were installed in 1992 while the lock was in operation. The bottom row of panels was partially submerged during installation and infill concrete placement. An antiwashout admixture allowed the infill concrete to be effectively placed underwater without a tremie seal having to be maintained. The application of precast concrete in this repair resulted in an estimated savings of approximately $500,000 compared to the original repair method. Also, the durability of the aesthetically pleasing precast concrete should be far superior to shotcrete which has a generally poor performance record in repair of lock walls.\n\nFigure 8-17. Installing precast concrete panels used to overlay the back side of the river wall at Troy Lock, Hudson River (Miles 1993)\n\n<!-- image -->\n\n(l) Precast concrete panels were also used to overlay the lower, battered section of the backside of the river wall at Lockport Lock, Illinois Waterway (Figure 8-18). Before the panels were placed, the concrete surface was cleaned of all loose concrete with a high-pressure water jet. Then the precast concrete base was positioned and anchored along the horizontal surface at the base of the wall. In addition to conventional reinforcement in each direction, the precast panels were prestressed vertically. Embedded items included weld plates at the bottom of the panels and steel angles with embedded bolts at the top of the panels. Typical panels were 152 mm (6 in.) thick, 7.1 m (23.2 ft) high, and 2.3 m (7.5 ft) wide.\n\n(m) The panels were installed with a crane. Steel shims were placed between the panel and the base at the weld plates. At the top of the panel, steel angles aligned with the steel angles embedded in the panel were secured to the wall with bolts. After the bolted connections were tightened at the top of the panel, the steel shims at the bottom of the panel were welded to weld plates in the\n\na. Installation of precast concrete panels\n\n<!-- image -->",
    "meta": {
      "doc": "EM 1110-2-2002",
      "chapter": "8",
      "section": "8-1",
      "section_title": "Lock Wall Rehabilitation"
    }
  },
  {
    "id": "em2002_8-1_part18",
    "text": "[EM 1110-2-2002 \u00a78-1 Lock Wall Rehabilitation]\nhims were placed between the panel and the base at the weld plates. At the top of the panel, steel angles aligned with the steel angles embedded in the panel were secured to the wall with bolts. After the bolted connections were tightened at the top of the panel, the steel shims at the bottom of the panel were welded to weld plates in the\n\na. Installation of precast concrete panels\n\n<!-- image -->\n\nb. River wall complete with precast concrete panels\n\n<!-- image -->\n\nFigure 8-18. Backside of river wall, Lockport Lock, Illinois Waterway\n\nbase and the panel. The precast headcap sections were lifted into place, set on shims between the top of the panel and the cap, and anchored to the wall. Backer rods and joint sealant were used to seal all joints. The 1,073 sq m (11,550 sq ft) of precast panels, which were installed in the fall of 1989 for a bid price of $226 per sq m ($21 per sq ft), are currently performing satisfactorily.\n\nf. Summary. In the design of lock wall repairs, the depth of frost penetration in the area should be considered, particularly in repair of old nonair-entrained concrete. It appears that if the thickness of any repair section is less than the depth of frost penetration, freezethaw deterioration of the existing nonair-entrained concrete should be expected. This deterioration can drastically affect the performance of repair sections without adequate anchoring systems. Also, the cost of alternative repairs should be carefully evaluated in relation to the desired service life of the rehabilitated structure. Only a few years of good service, at best, should be expected of shotcrete in relatively thin layers. However, the cost of such a repair will be relatively low. In comparison, conventionally formed and placed concrete, shotcrete, and preplaced-aggregate concrete, each properly proportioned and placed in thicknesses greater than the depth of frost penetration, should provide a minimum of 25 years of service but at successively greater initial costs. Precast concrete panels used as stay-in-place forms should provide even greater durability at approximately the same cost as cast-in-place concrete.",
    "meta": {
      "doc": "EM 1110-2-2002",
      "chapter": "8",
      "section": "8-1",
      "section_title": "Lock Wall Rehabilitation"
    }
  },
  {
    "id": "em2002_8-2_part0",
    "text": "[EM 1110-2-2002 \u00a78-2 Repair of Waterstop Failures]\nNearly every concrete structure has joints that must be sealed to ensure its integrity and serviceability. This is particularly true for monolith joints in hydraulic structures such as concrete dams and navigation locks. Embedded waterstops are used to prevent water passage through the monolith joints of such structures. Traditionally, waterstops have been subdivided into two classes: rigid and flexible. Most rigid waterstops are metallic: steel, copper, and occasionally lead. A variety of materials are suitable for use as flexible waterstops; however, polyvinyl chloride (PVC) is probably the most widely used (EM 11102-2102). Waterstops must be capable of accommodating movement parallel to the axis of the waterstop as a result of joint opening and closing caused by thermal expansion and contraction. Also, differing foundation conditions between adjacent monoliths may result in relative movements between monoliths perpendicular to the plane of the waterstop. A review of waterstop failures (McDonald 1986) reported leakage through monolith joints ranging from minor flows to more than 2,270 L/min (600 gal/ min). In general, leakage was the result of (1) excessive movement of the joint which ruptures the waterstop, (2) honeycombed concrete areas adjacent to the waterstop, (3) contamination of the waterstop surface which prevents bond to the concrete, (4) puncture of the waterstop or complete omission during construction, and, (5) breaks in the waterstop due to poor or no splices. Since it is usually impossible to replace an embedded waterstop, grouting or installation of secondary waterstops is the remedial measure most often used. Several types of secondary waterstops have been tried with various degrees of success and expense. McDonald (1986) identified more than 80 different materials and techniques that have been used, individually and in various combinations, to repair waterstop failures. Some repairs appear to have been successful, while many have failed. Generally, repairs can be grouped into four basic types: surface plates, caulked joints, drill holes filled with elastic material, and chemically grouted joints. The particular method used depends on a number of factors including joint width and degree of movement, hydraulic pressure and rate of water flow through the joint, environment, type of structure, economics, available construction time, and access to the upstream joint face.",
    "meta": {
      "doc": "EM 1110-2-2002",
      "chapter": "8",
      "section": "8-2",
      "section_title": "Repair of Waterstop Failures"
    }
  },
  {
    "id": "em2002_8-2_part1",
    "text": "[EM 1110-2-2002 \u00a78-2 Repair of Waterstop Failures]\no four basic types: surface plates, caulked joints, drill holes filled with elastic material, and chemically grouted joints. The particular method used depends on a number of factors including joint width and degree of movement, hydraulic pressure and rate of water flow through the joint, environment, type of structure, economics, available construction time, and access to the upstream joint face.\n\na. Surface plates. A plate-type surface waterstop (Figure 8-19) consists of a rigid plate, generally stainless steel, spanning the joint with a neoprene or deformable rubber backing. The plate is attached with anchors which provide an initial pressure on the deformable pad. Water pressure against the plate provides additional pressure so that the deeper the waterstop is in a reservoir, the tighter the plate presses to the surface of the joint. This type waterstop has had varying degrees of success. At John Day Lock, it has worked relatively well but at Lower Monumental Lock, it has not performed satisfactorily. The major difference between these structures is that at Lower Monumental, the joint movement is more than that at John Day. Potential problems with this type of repair include: (1) loosening of the anchor bolts; (2) reverse hydrostatic pressure from water trapped behind the waterstop when the reservoir drops; (3) mechanical abuse such as a barge tearing off the plate; (4) ice pressure from moisture trapped behind the plate; and (5) hardening of the flexible pad due to aging (Schrader 1980).\n\nFigure 8-19. Typical plate type waterstop\n\n<!-- image -->\n\nb. Caulked joints. When the reservoir level can be dropped below the elevation to which repairs are necessary, and if the joint opening is not too great, a simple and economical repair may be possible by saw cutting along the joint on the positive pressure, or reservoir side, and then filling the cut with an elastic sealant (Figure 8-20). The sawcut should be wide enough to span the joint and cut about 3 mm (1/8 in.) minimum into the concrete on each side of it. The cut must also be deep enough to penetrate any unsound, cracked, or deteriorated materials. Typically, a cut 13 mm (1/2 in.) wide by 38 mm (1-1/2 in.) deep is acceptable. The cut should follow the joint to its base; otherwise, water migrating underneath the sealant can build up pressure in the joint behind the sealant. To perform satisfactorily, the sealant must set rapidly, bond to cool and damp concrete, and remain flexible under anticipated service conditions, and it must not sag in vertical applications or extrude through the joint under hydrostatic pressure. Once problems of partial extrusion due to inadequate curing were solved, this type of repair exhibited reasonable success for several years at Lower Monumental and Little Goose Locks.\n\nFigure 8-20. Typical sawed joint filled with sealant\n\n<!-- image -->",
    "meta": {
      "doc": "EM 1110-2-2002",
      "chapter": "8",
      "section": "8-2",
      "section_title": "Repair of Waterstop Failures"
    }
  },
  {
    "id": "em2002_8-2_part2",
    "text": "[EM 1110-2-2002 \u00a78-2 Repair of Waterstop Failures]\nexible under anticipated service conditions, and it must not sag in vertical applications or extrude through the joint under hydrostatic pressure. Once problems of partial extrusion due to inadequate curing were solved, this type of repair exhibited reasonable success for several years at Lower Monumental and Little Goose Locks.\n\nFigure 8-20. Typical sawed joint filled with sealant\n\n<!-- image -->\n\nc. Drill holes filled with elastic material. This approach (Figure 8-21) consists of drilling a largediameter hole from the top of the monolith along the joint and into the foundation, and filling the hole with an elastic material. Typically, the hole is 76 to 152 mm (3 to 6 in.) in diameter and drilled by a 'down-the-hole' hammer or core drill. The more costly core drilling allows easy visual inspection of hole alignment along the joint, but the down-the-hole hammer has proven to be the preferred method of drilling. Small underwater video cameras can also be used to inspect hole alignment and condition of the joint.\n\nFigure 8-21. Drilled hole with elastic filler\n\n<!-- image -->\n\n(1) Elastic filler material. The drill holes are filled with an elastic filler material to establish a seal against water penetration through the joint. Criteria for the filler require that it displace water, attain some degree of bond to the concrete surface, remain elastic throughout the life of the structure, be practical for field application, be economical, and have sufficient consistency not to extrude under the hydraulic head to which it will be subjected. If the filler material which is often in liquid form travels out from the drilled hole during placement and into the joint before it sets, better sealing can be expected. The design assumption, however, is that the 'poured-in-place' grout filler will form a continuous elastic bulb within the drilled hole. The filler will press tightly to the downstream side of the hole when water pressure is applied to the upstream side, thereby creating a tight seal. Various types of portland-cement and chemical grout have been used as a filler.",
    "meta": {
      "doc": "EM 1110-2-2002",
      "chapter": "8",
      "section": "8-2",
      "section_title": "Repair of Waterstop Failures"
    }
  },
  {
    "id": "em2002_8-2_part3",
    "text": "[EM 1110-2-2002 \u00a78-2 Repair of Waterstop Failures]\nts, better sealing can be expected. The design assumption, however, is that the 'poured-in-place' grout filler will form a continuous elastic bulb within the drilled hole. The filler will press tightly to the downstream side of the hole when water pressure is applied to the upstream side, thereby creating a tight seal. Various types of portland-cement and chemical grout have been used as a filler.\n\n(a) Acrylamide grout systems have been used as elastic filler in several applications. Developed primarily for filling voids in permeable sand and gravel foundations, these systems consist of an acrylamide powder, a catalyst, and an initiator. When dissolved in separate water solutions and mixed together, a gelatinous mass results. The reaction time can vary from a few seconds to as much as an hour based on the proportions of the mixture and the temperature. As long as the reacted mass remains in a moist environment, it will stay stable in size and composition and will remain highly flexible. If allowed to dry, its volume can decrease by as much as 90 percent. If resaturated with water, it will regain most of its original properties. The mass can be given more stability, weight, and rigidity through the addition of inert mineral fillers such as diatomaceous earth, bentonite, and pozzolans. In some early applications, portland cement was used to thicken the grout and allow its use in open flowing holes with substantial hydraulic head. However, as the cement hydrated, the grout mass hardened resulting in a nonflexible filler. Repairs of waterstops using acrylamide grout systems have performed with varying degrees of success. Repairs at Ice Harbor and Lower Monumental Locks, which have been subjected to small relative joint movements, have performed well and are presently functioning as designed. Similar repairs at Little Goose Lock, subject to large relative joint movements, have not performed well. Large movements and high pressures caused the repair material to extrude from the joint in a matter of months. Similar repairs at Pine Flat Dam initially stopped leakage through the repaired joints; however, when the reservoir pool was raised, subjecting the joints to a 61-m (200-ft) head of water, the repairs failed. The potential for extrusion of filler material in unlined drill holes subject to high heads should be recognized.",
    "meta": {
      "doc": "EM 1110-2-2002",
      "chapter": "8",
      "section": "8-2",
      "section_title": "Repair of Waterstop Failures"
    }
  },
  {
    "id": "em2002_8-2_part4",
    "text": "[EM 1110-2-2002 \u00a78-2 Repair of Waterstop Failures]\ns caused the repair material to extrude from the joint in a matter of months. Similar repairs at Pine Flat Dam initially stopped leakage through the repaired joints; however, when the reservoir pool was raised, subjecting the joints to a 61-m (200-ft) head of water, the repairs failed. The potential for extrusion of filler material in unlined drill holes subject to high heads should be recognized.\n\n(b) Water-activated urethane foam grout systems have also been used as elastic fillers. These hydraulic polymers are activated when placed in contact with water and upon curing form a tough, flexible gel approximately 10 times its original volume. One approach in using these materials is to stuff burlap bags which have been saturated with the grout into the drill holes (Figure 8-22). Water in the drill holes activates the grout system causing the grout to expand and completely fill the holes. Tamping the bags as they are pushed into the holes with drill stem will force some of the grout into the joints prior to gel formation. Gel times will vary with ambient and water temperatures but generally can be controlled with additives to be in the range of 5 to 10 min. This procedure was used at Dardanelle Lock with a reduction in gallery leakage of approximately 95 percent. Technical representatives for the material manufacturers should be contacted for detailed guidance on specific grout systems.\n\n(2) Liner materials. In some cases, a continuous tube-type liner has been inserted into the drill hole (Figure 8-23) to contain the filler material. Liner materials include reinforced plastic firehose, natural rubber, elastomer coated fabric, neoprene, synthetic rubber, and felt tubes. In most cases, the liners are not bonded to the walls at the drill holes and rely on differential pressure between the interior of the liner and the external water level to force the liner against the sides of the hole. Obviously, any type of liner material should be of sufficient flexibility to allow the tube to conform to any voids and irregularities in the surface of the drill hole and to accommodate differential movement between adjacent monoliths.",
    "meta": {
      "doc": "EM 1110-2-2002",
      "chapter": "8",
      "section": "8-2",
      "section_title": "Repair of Waterstop Failures"
    }
  },
  {
    "id": "em2002_8-2_part5",
