Repository: Pace200413/inspection-agent

## Overview

I built this project to explore how computer vision and retrieval-augmented generation can work together in a practical engineering workflow.

A user can upload a concrete inspection image or ask a question about concrete repair. A fine-tuned YOLOv8 model detects cracks, corrosion, and spalling. A LangGraph agent then searches a knowledge base built from **USACE EM 1110-2-2002**, grades the retrieved evidence, rewrites weak searches when necessary, and produces an answer with section-level citations.

When the manual does not support an answer, the system is designed to say that the available evidence is insufficient rather than inventing a recommendation.

File: data/chunks.json (part 16 of 22)
[
    "text": "[EM 1110-2-2002 \u00a78-2 Repair of Waterstop Failures]\nthe drill holes and rely on differential pressure between the interior of the liner and the external water level to force the liner against the sides of the hole. Obviously, any type of liner material should be of sufficient flexibility to allow the tube to conform to any voids and irregularities in the surface of the drill hole and to accommodate differential movement between adjacent monoliths.\n\n(a) A repair procedure which was developed based on techniques used for in situ relining of pipelines, allows bonding of the liner to the surface of the drill hole. In this procedure, the liner is fabricated from thin polyurethane film with an under layer of felt approximately 6 mm (1/4 in.) thick. Prior to installation, water-activated polyurethane resin is poured into the tube to saturate the felt lining. The resin is distributed evenly throughout the tube by passing it through a set of pinch rollers. The tube is then inserted into the drill hole, and as it is inserted water pressure is used to turn the tube inside-out (Figure 8-24). When the inversion process is complete, the resin-impregnated felt is in contact with the surface of the drill hole (Figure 8-25). Water inside the drill hole activates the resin grout creating a bond between the linerand the drill hole. This procedure was used to repair three leaking joints at Pine Flat Dam in March 1985. The drill holes ranged in depth from 58 to 78 m (189 to 257 ft) with a combined flow of 515 L/min (136 gal/min). After repair, the flow dropped to 45 L/min (12 gal/min). As a result of the excellent performance of these repairs, the same procedure was used in 1993 to correct leakage through additional monolith joints at Pine Flat Dam.\n\na. Saturating burlap bags with chemical grout\n\n<!-- image -->\n\nb. Saturated bag on top of drill hole awaiting insertion\n\n<!-- image -->\n\nFigure 8-22. Remedial waterstop installation, Dardanelle Lock\n\nFigure 8-23. Two-component natural rubber and elastomer coated nylon sleeve being inserted into drill hole, Bagnell Dam\n\n<!-- image -->\n\n(b) A variety of materials have been used as fillers inside the drill hole liners. These include water, bentonite slurry, and various formulations of chemical grout. Criteria for the filler are generally the same as those for drill holes without liners. Filler grouts should have a density greater than that of water and should be placed by tremie tubes starting at the bottom of the liner to displace all water in the liner. Once the filler material is in place, the hole should be capped flush with the top surface. The cap should contain a removable plug for periodic inspection of the filler material.",
    "meta": {
      "doc": "EM 1110-2-2002",
      "chapter": "8",
      "section": "8-2",
      "section_title": "Repair of Waterstop Failures"
    }
  },
  {
    "id": "em2002_8-2_part6",
    "text": "[EM 1110-2-2002 \u00a78-2 Repair of Waterstop Failures]\nhe same as those for drill holes without liners. Filler grouts should have a density greater than that of water and should be placed by tremie tubes starting at the bottom of the liner to displace all water in the liner. Once the filler material is in place, the hole should be capped flush with the top surface. The cap should contain a removable plug for periodic inspection of the filler material.\n\n(c) Video inspections of the drill holes before and after insertion of the liner have proven to be beneficial in determining the exact location of the concrete-foundation interface, irregularities in the concrete surface, seepage locations, and adequacy of the insertion process. Also, if the inversion technique is proposed for liner insertion, the bottom 25 percent of the drill hole should be pressure-tested to determine if leakage rates in this zone are sufficient to allow water in the hole to escape during inversion.\n\nFigure 8-24. Inversion apparatus for installing tube in drill hole, Pine Flat Dam\n\n<!-- image -->\n\nd. Chemically grouted joints. Chemical grouting has been successfully used to seal isolated areas of interior leakage such as around the perimeter of a drainage gallery where it crosses a joint and contraction joints in regulating outlet conduits. Grouting has also been used to seal exterior joints such as those on the upstream face of a dam. Chemically grouted smooth joints often fail when subjected to small relative movement.\n\n(1) Interior joints. The repair procedure consists of drilling an array of small-diameter holes from various locations within the gallery or conduit to intercept the joint behind the waterstop (Figure 8-26). An elastic chemical grout is then injected through the drill hole. Criteria for the injection grout require that it have low viscosity, gel or set quickly, bond to wet surfaces, be suitable for underwater injection, possess good elastic strength, and tolerate unavoidable debris. Water-activated polyurethane injection resins generally meet the desired criteria. Gel times for these materials are normally in the range of 5 to 60 sec which is usually adequate for low-flow conditions. Large-volume or high-pressure flows must be controlled during grout injection and curing. Materials and methods commonly used to control such flows include lead wool hammered into the joint, foam rubber, or strips of other absorbent materials soaked in water-activated polyurethane and packed into the joint, oakum packed into the joint, and small-diameter pipes embedded in the packing material to relieve pressure and divert flow. If the joint opening is greater than approximately 2.5 mm (0.1 in.), a surface plate waterstop may be necessary within the gallery or conduit to prevent grout extrusion with time because of hydraulic pressure along the joint.\n\nFigure 8-25. Remedial waterstop installation, Pine Flat Dam\n\n<!-- image -->\n\nFigure 8-26. Joint filled with elastic grout through injection\n\n<!-- image -->",
    "meta": {
      "doc": "EM 1110-2-2002",
      "chapter": "8",
      "section": "8-2",
      "section_title": "Repair of Waterstop Failures"
    }
  },
  {
    "id": "em2002_8-2_part7",
    "text": "[EM 1110-2-2002 \u00a78-2 Repair of Waterstop Failures]\nand divert flow. If the joint opening is greater than approximately 2.5 mm (0.1 in.), a surface plate waterstop may be necessary within the gallery or conduit to prevent grout extrusion with time because of hydraulic pressure along the joint.\n\nFigure 8-25. Remedial waterstop installation, Pine Flat Dam\n\n<!-- image -->\n\nFigure 8-26. Joint filled with elastic grout through injection\n\n<!-- image -->\n\n(2) Exterior joints. A combination of grouted joint and surface plate waterstop techniques was used to seal vertical contraction joints on the upstream face of the Richard B. Russell Dam (Figure 8-27). A permeable grout tube was placed in the vertical vee along the face of each joint and covered with an elastomeric sealant. After the sealant hardened, the grout tube was injected with a polysulfide sealant to fill the joints from the dam face into the embedded waterstop. The polysulfide sealant was also placed on the face of the dam for a distance of 203 mm (8 in.) on either side of the joints. Prior to hardening of the sealant, a surface plate waterstop of 20-gauge stainless steel was anchored into position over the joint.\n\nFigure 8-27. Combination grouted joint and surface plate-type waterstop, Richard B. Russell Dam\n\n<!-- image -->\n\ne. Summary . Because of a lack of appropriate test methods and equipment, most of the materials and procedures described have been used in prototype repairs with limited or no laboratory evaluation of their effectiveness in the particular application. Consequently, a test apparatus was designed and constructed, as part of the REMR research program, to allow systematic evaluation of waterstop repair techniques prior to application in prototype structures. The apparatus consists of two concrete blocks, one fixed and one movable, with a simulated monolith joint between the blocks (Figure 8-28). The performance of waterstop repairs can be evaluated for water heads up to 76 m (250 ft) and joint movements up to 10 mm (0.4 in.). Preliminary results of current short-duration tests indicate that grouted joint repairs and most caulked joint repairs begin to leak at joint movements between 1.3 and 2.5 mm (0.05 and 0.1 in.). Catastrophic failure, generally caused by debonding of the repair material, usually occurs at a joint movement of 2.5 mm (0.1 in.) for polyurethane grouts and 5 to 10 mm (0.2 to 0.4 in.) for most joint sealants. To date, the most successful repair consisted of polyurethane grout injection of the joint combined with caulking of the upstream face. This repair exhibited no leakage for joint movements up to 5 mm (0.2 in.) and a water head of 70 m (230 ft).\n\nFigure 8-28. Remedial waterstop test apparatus\n\n<!-- image -->",
    "meta": {
      "doc": "EM 1110-2-2002",
      "chapter": "8",
      "section": "8-2",
      "section_title": "Repair of Waterstop Failures"
    }
  },
  {
    "id": "em2002_8-2_part8",
    "text": "[EM 1110-2-2002 \u00a78-2 Repair of Waterstop Failures]\n(0.1 in.) for polyurethane grouts and 5 to 10 mm (0.2 to 0.4 in.) for most joint sealants. To date, the most successful repair consisted of polyurethane grout injection of the joint combined with caulking of the upstream face. This repair exhibited no leakage for joint movements up to 5 mm (0.2 in.) and a water head of 70 m (230 ft).\n\nFigure 8-28. Remedial waterstop test apparatus\n\n<!-- image -->\n\nLeakage was first observed at a joint movement of 8 mm (0.3 in.) and a water head of 38 m (125 ft); however, the magnitude of the leakage was too small to measure for water heads up to 76 m (250 ft). Additional repair materials and procedures are currently being evaluated and a REMR report will be published upon completion of these tests. In the meantime, available test results can be obtained by contacting U.S. Army Engineer Waterways Experiment Station, Structures Laboratory, Concrete Technology Division, (CEWES-SC).",
    "meta": {
      "doc": "EM 1110-2-2002",
      "chapter": "8",
      "section": "8-2",
      "section_title": "Repair of Waterstop Failures"
    }
  },
  {
    "id": "em2002_8-3_part0",
    "text": "[EM 1110-2-2002 \u00a78-3 Stilling Basin Repairs]\nA typical stilling basin design includes a downstream end sill from 0.9 to 6 m (3 to 20 ft) high to create a permanent pool for energy dissipation of high-velocity flows. Unfortunately, these pools also serve in many cases to trap rocks, reinforcing steel, and similar debris. In most cases the presence of debris and subsequent erosion damage are the result of one or more of the following: (a) construction diversion flow through constricted portions of the stilling basin; (b) eddy currents created by diversion flows or powerhouse discharges adjacent to the basin; (c) construction activities in the vicinity of the basin, particularly those involving cofferdams; (d) nonsymmetrical discharges into the basin; (e) flow separation and eddy action within the basin to transport riprap from the exit channel into the basin, and (f) topography of the outflow channel (McDonald 1980). While high-quality concrete is capable of resisting high water velocities for many years with little or no damage, the concrete cannot withstand the abrasive grinding action of entrapped debris. In such cases, abrasion-erosion damage ranging in depth from a few inches to several feet can result, depending on the extent of debris and the flow conditions. A variety of repair materials and techniques including armored concrete, conventional concrete, epoxy resins, fiber-reinforced concrete, polymer-impregnated concrete, preplaced-aggregate concrete, silica-fume concrete, and tremie concrete have been used to repair erosion damage in stilling basins. Applications of the various repair materials are described in detail in the 31 case histories reported by McDonald (1980). Selected case histories are summarized in the following.\n\na. Old River Control Structure . Prefabricated modules of steel plate anchored to the top of the end sill and to the floor slab directly behind the downstream row of baffles were used in repair of the stilling basin at the Old River Control Structure. Thirty modules, 7.3 m (24 ft) long and varying in widths from 0.9 to 6.7 m (3 to 22 ft), were fabricated from 13-m (1/2-in.)-thick steel plate. Vertical diaphragm plates were welded to the horizontal plate, both to stiffen the plate and to provide a formed void in which to retain the grout. Individual modules were positioned and anchored underwater using polyester resin grouted anchors. A portland-cement grout containing steel fibers was then pumped into the modules.\n\n(1) An underwater inspection 8 months after the repairs showed 7 of the 30 modules had lost portions of their steel plate ranging from 20 to 100 percent of the surface area. A number of anchor bolts were found broken either flush with the plate, flush with the grout, or pulled completely out. In those areas where steel plating was lost, the exposed grout surfaces showed no evidence of significant erosion.",
    "meta": {
      "doc": "EM 1110-2-2002",
      "chapter": "8",
      "section": "8-3",
      "section_title": "Stilling Basin Repairs"
    }
  },
  {
    "id": "em2002_8-3_part1",
    "text": "[EM 1110-2-2002 \u00a78-3 Stilling Basin Repairs]\nnderwater inspection 8 months after the repairs showed 7 of the 30 modules had lost portions of their steel plate ranging from 20 to 100 percent of the surface area. A number of anchor bolts were found broken either flush with the plate, flush with the grout, or pulled completely out. In those areas where steel plating was lost, the exposed grout surfaces showed no evidence of significant erosion.\n\n(2) A second inspection, approximately 2 years after the repair, revealed that additional steel plating had been ripped from four of the modules previously damaged. Also, an additional nine modules had sustained damage. Minor erosion had occurred in the stilling basin slab upstream from the modules. The stilling basin was reported to be free from rock and other debris. Apparently, any rock or debris discharged through the structure was flushed from the stilling basin over the fillet formed by the modules at the end sill.\n\n(3) Subsequent underwater inspections indicated continuing loss of the steel plate until the stilling basin was dewatered for inspection and repair in 1987, 11 years after the original repair. Following removal of silt which covered most of the stilling basin floor, an inspection indicated that approximately 90 percent of the steel plate was missing. Protruding portions of the remaining plate were cut flush with the surface, and the leading edge of the grout wedge was removed to a minimum depth of 305 mm (12 in.). Isolated areas of erosion damage and spalling in the grout fillet were repaired with shotcrete. The remainder of the basin received a 305-mm (12-in.)thick overlay of portland-cement concrete (0.45 w/c).\n\nb. Pomona Dam . Prior to repair, a hydraulic model study of the existing stilling basin at Pomona Dam was conducted to investigate discharge conditions which might account for debris in the basin and to evaluate potential modifications to eliminate these conditions. Model tests (Oswalt 1971) confirmed that severe separation of flow from one side wall and eddy action strong enough to circulate stone in the model occurred within the basin for discharges and tailwaters common to the site. Photographs (Figure 8-29) of subsurface upstream flow in the right side of the basin show the results of a discharge rate of 28 cu m/sec (1,000 cu ft/sec). Based on the model study, it was recommended that the most practicalsolution was to provide a 0.9-m (3-ft)-thick overlay of the basin slab upstream of the first row of baffles; a 0.5-m (1.5-ft) overlay between the two rows of baffles; and a 1:1 sloped-face to the existing end sill. This solution provided a wearing surface for the area of greatest erosion and a depression at the downstream end of the basin for trapping debris. However, flow separation and eddy action were not eliminated by this modification. Therefore, it was recommended that a fairly large discharge sufficient to create a good hydraulic jump without eddy action be released periodically to flush debris from the basin.",
    "meta": {
      "doc": "EM 1110-2-2002",
      "chapter": "8",
      "section": "8-3",
      "section_title": "Stilling Basin Repairs"
    }
  },
  {
    "id": "em2002_8-3_part2",
    "text": "[EM 1110-2-2002 \u00a78-3 Stilling Basin Repairs]\ntion provided a wearing surface for the area of greatest erosion and a depression at the downstream end of the basin for trapping debris. However, flow separation and eddy action were not eliminated by this modification. Therefore, it was recommended that a fairly large discharge sufficient to create a good hydraulic jump without eddy action be released periodically to flush debris from the basin.\n\na. Tailwater elevation A\n\n<!-- image -->\n\nb. Tailwater elevation B\n\n<!-- image -->\n\nFigure 8-29. Subsurface upstream flow in the stilling basin at Pomona Dam (after Oswalt 1971)\n\n(1) The final design for the repair included (a) a minimum 13-mm (1/2-in.)-thick epoxy mortar applied to approximately one-half of the transition slab; (b) an epoxy mortar applied to the upstream face of the right three upstream baffles; (c) a 0.6-m (2-ft)-thick concrete overlay slab placed on 70 percent of the upstream basin slab; and (d) a sloped concrete end sill. The reinforced-concrete overlay was recessed into the original transition slab and anchored to the original basin slab. The coarse aggregate used in the repair concrete was Iron Mountain trap rock, an abrasion-resistant aggregate. The average compressive strength of the repair concrete was 47 MPa (6,790 psi) at 28 days.\n\n(2) The stilling basin was dewatered for inspection 5 years after repair. The depression at the downstream end of the overlay slab appeared to have functioned as desired. Most of the debris, approximately 0.8 cu m (1 cu yd) of rocks, was found in the trap adjacent to the overlay slab. The concrete overlay had suffered only minor damage with general erosion averaging about 3 mm (1/8 in.) deep with maximum depths of 13 mm (1/2 in.). The location of the erosion coincided with that occurring prior to the repair. Apparently, debris was still being circulated at some discharge rate.\n\n(3) The epoxy mortar overlay had not suffered any visible erosion damage; however, cracks were observed in several areas. In one of these areas the epoxy mortar coating was not bonded to the concrete. Upon removal of the mortar in this area (approximately 2 sq m (25 sq ft)), it was observed that the majority of the failure plane occurred in the concrete at depths up to 19 mm (3/4 in.). Following removal, the area was cleaned and backfilled with a low modulus, moisture-insensitive epoxy mortar. In all other areas, even those with cracks, the epoxy mortar overlay appeared to be well bonded.\n\n(4) Based on a comparison of discharge rates and slab erosion, before and after the repair, it was concluded that the repair had definitely reduced the rate of erosion. The debris trap and the abrasion-resistant concrete were considered significant factors in this reduction.",
    "meta": {
      "doc": "EM 1110-2-2002",
      "chapter": "8",
      "section": "8-3",
      "section_title": "Stilling Basin Repairs"
    }
  },
  {
    "id": "em2002_8-3_part3",
    "text": "[EM 1110-2-2002 \u00a78-3 Stilling Basin Repairs]\n-insensitive epoxy mortar. In all other areas, even those with cracks, the epoxy mortar overlay appeared to be well bonded.\n\n(4) Based on a comparison of discharge rates and slab erosion, before and after the repair, it was concluded that the repair had definitely reduced the rate of erosion. The debris trap and the abrasion-resistant concrete were considered significant factors in this reduction.\n\n(5) The next inspection, 5 years later, indicated that the stilling basin floor remained in good condition with essentially no damage since the previous inspection. Approximately 4 cu m (5 cu yd) of debris, mostly rocks, was removed from the debris trap at the downstream end of the basin (Figure 8-30).\n\nc. Nolin Lake Dam. The conduit and stilling basin at Nolin were dewatered for inspection in 1974. Erosion was reported in the lower portion of the parabolic section, the stilling basin floor, the lower part of the baffles, and along the top of the end sill. The most severe erosion was in the area between the wall baffles and the end sill where holes 0.6 to 0.9 m (2 to 3 ft) deep had been eroded into the stilling basin floor along the sidewalls (Figure 8-31).\n\n(1) Dewatering of the stilling basin for repair was initiated in May 1975. The structural repair work included raising the stilling basin floor elevation 228 mm (9 in.) and raising the end sill elevation 0.3 m (1 ft). Nonreinforced conventional concrete designed for 34-MPa (5,000-psi) compressive strength was used in the repair. A hydraulic model study of the existing basin was not conducted; however, the structure was modified in an attempt to minimize entry of debris into the basin. New work included adding end walls at the end of the stilling basin and a 15-m (50-ft)-long concrete paved channel section (Figure 8-32). Also, a concrete pad was constructed adjacent to the right stilling basin wall to permit a mobile crane to place a closure at the end of the stilling basin wall for more expeditious dewatering of the basin.\n\n(2) A diver inspection of the stilling basin in 1976 indicated approximately 3,600 kg (4 tons) of rock was in the stilling basin. The majority of this rock was from 19 to 127 mm (3/4 to 5 in.) in diameter with some scattered rock up to 305 mm (12 in.) in diameter. The rock, piled up to 0.38 m (1.25 ft) deep, apparently entered the basin from downstream. Also, piles up to 0.46 m (1.5 ft) deep of similar rock were found on the slab downstream from the stilling basin. Erosion up to 203 mm (8 in.) deep was reported for concrete surfaces which were sufficiently cleared of debris to be inspected.",
    "meta": {
      "doc": "EM 1110-2-2002",
      "chapter": "8",
      "section": "8-3",
      "section_title": "Stilling Basin Repairs"
    }
  },
  {
    "id": "em2002_8-3_part4",
    "text": "[EM 1110-2-2002 \u00a78-3 Stilling Basin Repairs]\niameter with some scattered rock up to 305 mm (12 in.) in diameter. The rock, piled up to 0.38 m (1.25 ft) deep, apparently entered the basin from downstream. Also, piles up to 0.46 m (1.5 ft) deep of similar rock were found on the slab downstream from the stilling basin. Erosion up to 203 mm (8 in.) deep was reported for concrete surfaces which were sufficiently cleared of debris to be inspected.\n\n(3) A similar inspection in August 1977 indicated that approximately 900 to 1,350 kg (1 to 1-1/2 tons) of large, limestone rock, all with angular edges, was scattered around in the stilling basin. No small or rounded rock was found. Since the basin had been cleaned during the previous inspection, this rock was first thought to have been thrown into the basin by visitors. When the stilling basin was dewatered for inspection in October 1977, no rock or debris was found inside the basin. Apparently, the large rock discovered in the August inspection had been flushed from the basin during the lake drawdown when the discharge reached a maximum of 208 cu m/sec (7,340 cu ft/sec). No additional damage had occurred in the stilling basin since the 1976 inspection.\n\n(4) Significant erosion damage was reported when the stilling basin was dewatered for inspection in 1984. The most severe erosion was located behind the wall baffles (Figure 8-33) similar to that prior to repair in 1975. Each scour hole contained well-rounded debris. Temporary repairs included removal of debris from the scour holes and filling them with conventional concrete. Also, the half baffles attached to each wall of the stilling basin were removed. A hydraulic model of the stilling basin was constructed to investigate potential modifications to the basin to minimize chances of debris entering the basin with subsequent erosion damage to the concrete.\n\n(5) Results of the model study were incorporated into a permanent repair in 1987. Modifications included rebuilding the ogee section in the shape of a 'whales back;' overlaying the basin floor; adding a sloping face to the end sill; raising the basin walls 0.6 m (2 ft); paving an additional 30 m (100 ft) of the retreat channel; slush grouting derrick stone in the retreat channel; and adding new slush grouted riprap beside the basin.\n\n(6) The condition of the concrete was described as good with no significant defects when the basin was dewatered for inspection in August 1988. The maximum discharge to that point had been 143 cu m/sec (5,050 cu ft/sec) for a period of 13 days.\n\nFigure 8-30. Stilling basin dewatered for inspection, Pomona Dam\n\n<!-- image -->",
    "meta": {
      "doc": "EM 1110-2-2002",
      "chapter": "8",
      "section": "8-3",
      "section_title": "Stilling Basin Repairs"
    }
  },
  {
    "id": "em2002_8-3_part5",
    "text": "[EM 1110-2-2002 \u00a78-3 Stilling Basin Repairs]\ne retreat channel; and adding new slush grouted riprap beside the basin.\n\n(6) The condition of the concrete was described as good with no significant defects when the basin was dewatered for inspection in August 1988. The maximum discharge to that point had been 143 cu m/sec (5,050 cu ft/sec) for a period of 13 days.\n\nFigure 8-30. Stilling basin dewatered for inspection, Pomona Dam\n\n<!-- image -->\n\nd. Kinzua Dam . Because of the proximity of a pumped storage power plant on the left abutment and problems from spray, especially during the winter months, the right-side sluices at Kinzua Dam were used most of the time. This mode of operation caused eddy currents which carried debris into the stilling basin. The fact that the end sill was below streambed level contributed to the deposition of debris in the basin. As a result, erosion of the concrete to depths of 1 m (3.5 ft) was reported less than 4 years after the basin was placed into normal operation.\n\n(1) The initial repair work (1973-74) was accomplished in two stages; cellular cofferdams enclosed about 60 percent of the stilling basin for each stage, permitting\n\nb. After repair\n\n<!-- image -->\n\nFigure 8-32. Modifications to outlet work, Nolin Dam, 1975\n\n(2) The initial diver inspection of the repair in November 1974, 1 year after completion of Stage I repairs, indicated minor concrete deterioration in some areas of the basin floor. An estimated 34 cu m(45 cu yd) of debris was removed from the basin. In an effort to verify the source of this material, approximately 5,500 bricks of three different types were placed in the river downstream of the basin. Six days later, the basin was inspected by divers who found numerous smooth\n\nb. Erosion behind wall baffle\n\nFigure 8-31. Concrete erosion damage, Nolin Dam stilling basin, 1974\n\nstream flow in the unobstructed part of the stilling basin. Approximately 1,070 cu m (1,400 cu yd) of fiberreinforced concrete was required to overlay the basin floor (Figure 8-34). A concrete mixture containing 25-mm (1-in.) steel fibers, proportioned for 8 and 41 MPa (1,100 and 6,000 psi) flexural and compressive strengths, respectively, was used for the anchored and bonded overlay. The overlay was placed to an elevation 0.3 m (1 ft) higher than the original floor from the toe of the dam to a point near the baffles.\n\na. Scour holes behind baffles\n\n<!-- image -->\n\nb. Debris in scour holes\n\n<!-- image -->\n\nFigure 8-33. Concrete erosion damage, Nolin Dam stilling basin, 1984\n\npieces of all three types of brick in various sizes. This finding proved that the debris was being brought into the stilling basin from areas downstream of the end sill.",
    "meta": {
      "doc": "EM 1110-2-2002",
      "chapter": "8",
      "section": "8-3",
      "section_title": "Stilling Basin Repairs"
    }
  },
  {
    "id": "em2002_8-3_part6",
    "text": "[EM 1110-2-2002 \u00a78-3 Stilling Basin Repairs]\nhe original floor from the toe of the dam to a point near the baffles.\n\na. Scour holes behind baffles\n\n<!-- image -->\n\nb. Debris in scour holes\n\n<!-- image -->\n\nFigure 8-33. Concrete erosion damage, Nolin Dam stilling basin, 1984\n\npieces of all three types of brick in various sizes. This finding proved that the debris was being brought into the stilling basin from areas downstream of the end sill.\n\n(3) In April 1975, additional abrasion-erosion damage to the fiber-reinforced concrete was reported. Maximum depths ranged from 127 to 432 mm (5 to 17 in.). Approximately 34 cu m (45 cu yd) of debris was removed from the stilling basin. Additional erosion was reported in May 1975, and approximately 46 cu m (60 cu yd) of debris was removed from the basin. At this point, symmetrical operation of the lower sluices was initiated to minimize eddy currents that were continuing to bring large amounts of downstream debris into the stilling basin. The opening of any one gate was not allowed to deviate from that of the other gates by more than 0.3 m (1 ft) initially. This was later reduced to 152 mm (6 in). After this change, the amount of debris removed each year from the basin was drastically reduced, and the rate of abrasion declined; however, nearly 10 years after the repair, the erosion damage had progressed to the same degree that existed prior to the repair.\n\n(4) A materials investigation was initiated prior to the second repair to evaluate the abrasion-erosion resistance of potential repair materials (Holland 1983, 1986). Test results indicated that the erosion resistance of conventional concrete containing a locally available limestone aggregate was not acceptable. However, concrete containing this same aggregate with the addition of silica fume and an HRWRA exhibited high-compressive strengths and very good abrasion-erosion resistance (Figure 8-35). The poor performance of fiber-reinforced concrete cores taken from the original overlay correlates well with the poor performance of the material in the actual structure.",
    "meta": {
      "doc": "EM 1110-2-2002",
      "chapter": "8",
      "section": "8-3",
      "section_title": "Stilling Basin Repairs"
    }
  },
  {
    "id": "em2002_8-3_part7",
    "text": "[EM 1110-2-2002 \u00a78-3 Stilling Basin Repairs]\nlimestone aggregate was not acceptable. However, concrete containing this same aggregate with the addition of silica fume and an HRWRA exhibited high-compressive strengths and very good abrasion-erosion resistance (Figure 8-35). The poor performance of fiber-reinforced concrete cores taken from the original overlay correlates well with the poor performance of the material in the actual structure.\n\n(5) A hydraulic model study of the stilling basin was also conducted prior to the second repair to evaluate potential modifications to the structure that would minimize entry of debris into the basin (Fenwick 1989). Modifications evaluated included a floating boom over the end sill, a downstream dike both longitudinal and lateral, a debris trap, and the paving of the downstream channel. Also, a modification to the upper sluices to provide a manifold to evenly distribute these flows across the stilling basin was investigated. It was suspected that unsymmetrical operation of the lower sluices during the winter months brought material into the basin, while the operation of the upper sluices during the summer months churned the debris around in the basin causing the abrasion-erosion damage. If the debris could not be prevented from entering the basin, then the next approach would be to prevent the swirling discharge from the upper sluices from entering the stilling basin.\n\n(6) Of all the alternatives investigated, it was determined that a debris trap just downstream of the end sill was the least costly with the highest potential for preventing debris from entering the basin. The other alternatives investigated, besides being higher in cost, were subject to possible destruction by spillway flows. The basic purpose behind this plan was to stop the debris from entering the stilling basin by restricting upstream flows and thereby allowing the debris to drop into the 7.6-m (25-ft)-wide trap. The top of the debris trap wall was at the same elevation as the top of the end sill and extended across the stilling basin width. The concrete debris trap wall was an inverted tee wall founded on a varying rock foundation. The debris trap wall was designed to withstand the hydraulic forces during spillway flows.\n\nFigure 8-34. General view of repair operations, Kinzua Dam, 1974\n\n<!-- image -->",
    "meta": {
      "doc": "EM 1110-2-2002",
      "chapter": "8",
      "section": "8-3",
      "section_title": "Stilling Basin Repairs"
    }
  },
  {
    "id": "em2002_8-3_part8",
    "text": "[EM 1110-2-2002 \u00a78-3 Stilling Basin Repairs]\nap. The top of the debris trap wall was at the same elevation as the top of the end sill and extended across the stilling basin width. The concrete debris trap wall was an inverted tee wall founded on a varying rock foundation. The debris trap wall was designed to withstand the hydraulic forces during spillway flows.\n\nFigure 8-34. General view of repair operations, Kinzua Dam, 1974\n\n<!-- image -->\n\n(7) It was believed that the symmetrical operation of the lower sluice gates would totally prevent the transportation of material into the stilling basin. Therefore, the debris trap would serve only as insurance against debris entering the stilling basin for any unanticipated reason. Although prototype studies indicated that velocities were not high enough to bring debris in, the fact remained that debris was removed from the stilling basin annually. Since the operation of the sluice gates could also be controlled by the power company, there was concern that the gates could be accidentally or unintentionally operated in an unsymmetrical manner. Previous studies indicated that unsymmetrical operation for even a few hours would bring in large amounts of debris.\n\nFigure 8-35. Results of selected abrasion-erosion tests, Kinzua Dam\n\n<!-- image -->\n\n(8) Approximately 1,530 cu m (2,000 cu yd) of silicafume concrete was used in a 305-mm (12-in.) minimum thickness overlay when the stilling basin was repaired in 1983 (Holland et al. 1986). The bid price for silica-fume concrete was $353/cu m ($270/cu yd). Construction of a debris trap immediately downstream of the stilling basin end sill was also included in the repair contract. The trap was 7.6 m (25 ft) long with a 3-m (10-ft)-high end sill that spanned the entire width of the basin.\n\n(9) Following dewatering and a thorough cleanup, the transit-mixed silica-fume concrete was pumped into the basin through approximately 46 m (150 ft) of 127-mm (5-in.) pump line (Figure 8-36). The concrete was consolidated with internal vibrators. Once the majority of the concrete was in the form, the screeding operation was started. The two vibrating screeds were connected in tandem with the second following the first at about a 1.5-m (5-ft) interval. Curing compound was applied immediately after the second screed passed over the concrete.",
    "meta": {
      "doc": "EM 1110-2-2002",
      "chapter": "8",
      "section": "8-3",
      "section_title": "Stilling Basin Repairs"
    }
  },
  {
    "id": "em2002_8-3_part9",
    "text": "[EM 1110-2-2002 \u00a78-3 Stilling Basin Repairs]\nft) of 127-mm (5-in.) pump line (Figure 8-36). The concrete was consolidated with internal vibrators. Once the majority of the concrete was in the form, the screeding operation was started. The two vibrating screeds were connected in tandem with the second following the first at about a 1.5-m (5-ft) interval. Curing compound was applied immediately after the second screed passed over the concrete.\n\n(10) Although the placements generally went well, there was a problem that arose during the construction: cracking of the silica-fume concrete overlay. The widths of cracks were from 0.25 to 0.51 mm (0.01 to 0.02 in.) and usually appeared 2 to 3 days after placement. The cracks were attributed primarily to restraint of volume changes resulting from temperature gradients and, possibly, autogenous shrinkage. Several approaches, including applying insulating blankets over the concrete, saw cutting the slab after placing to establish control joints, and addition of reinforcing steel mat, were attempted to stop or minimize the cracking; however, no solution was found for the cracking problem. The cracks were not repaired because laboratory testing of cracked specimens indicated that fine cracks do not affect abrasion resistance.\n\n(11) Concrete materials and mixture proportions similar to those used in the Kinzua Dam repair were later used in laboratory tests to determine those properties of silica-fume concrete which might affect cracking (McDonald 1991). Tests included compressive and tensile splitting strengths, modulus of elasticity, Poisson's ratio, ultimate strain capacity, uniaxial creep, shrinkage, coefficient of thermal expansion, adiabatic temperature rise, and abrasion erosion. None of these material properties, with the possible exception of autogenous shrinkage, indicated that silica-fume concrete should be significantly more susceptible to cracking as a result of restrained contraction than conventional concrete. In fact, some material properties, particularly ultimate strain capacity, would indicate that silica-fume concrete should have a reduced potential for cracking.\n\nFigure 8-36. Pumping silica-fume concrete into the stilling basin from the top of the right training wall, Kinzua Dam\n\n<!-- image -->\n\n(12) The potential for cracking of restrained concrete overlays, with or without silica fume, should be recognized. Any variations in concrete materials, mixture proportions, and construction practices that will minimize shrinkage or reduce concrete temperature differentials should be considered. Where structural considerations permit, a bond breaker at the interface between the replacement and existing concrete is recommended.",
    "meta": {
      "doc": "EM 1110-2-2002",
      "chapter": "8",
      "section": "8-3",
      "section_title": "Stilling Basin Repairs"
    }
  },
  {
    "id": "em2002_8-3_part10",
