Repository: Pace200413/inspection-agent

## Overview

I built this project to explore how computer vision and retrieval-augmented generation can work together in a practical engineering workflow.

A user can upload a concrete inspection image or ask a question about concrete repair. A fine-tuned YOLOv8 model detects cracks, corrosion, and spalling. A LangGraph agent then searches a knowledge base built from **USACE EM 1110-2-2002**, grades the retrieved evidence, rewrites weak searches when necessary, and produces an answer with section-level citations.

When the manual does not support an answer, the system is designed to say that the available evidence is insufficient rather than inventing a recommendation.

File: data/chunks.json (part 17 of 22)
[
    "text": "[EM 1110-2-2002 \u00a78-3 Stilling Basin Repairs]\nof restrained concrete overlays, with or without silica fume, should be recognized. Any variations in concrete materials, mixture proportions, and construction practices that will minimize shrinkage or reduce concrete temperature differentials should be considered. Where structural considerations permit, a bond breaker at the interface between the replacement and existing concrete is recommended.\n\n(13) Four diver inspections were made in the year following the placement of the overlay. During the first inspection (April 1984), very little deterioration was noted and the divers estimated that the curing compound was still in place over 90 percent of the slab. The divers recovered about one and one-half buckets of small gravel and a small reinforcing bar from the basin after the inspection. The second diver inspection was made in August 1984, after a period of discharge through the upper sluices. Erosion to about 13 mm (1/2 in.) in depth was found along some of the cracks and joints. The divers also discovered a small amount of debris and two pieces of steel plating that had been embedded in the concrete around the intake of one of the lower sluices. Because of concern about further damage to the intake, the use of this sluice in discharging flows was discontinued. This nonsymmetrical operation of the structure resulted in the development of eddy currents. Consequently, a third inspection in late August 1984 found approximately 75 cu m (100 cu yd) of debris in the basin. In September 1984, a total of approximately 380 cu m (500 cu yd) of debris was removed from the basin, the debris trap, and the area immediately downstream of the trap. Debris in the basin ranged in size up to more than 305 mm (12 in.) in diameter. Despite these adverse conditions, the silica-fume concrete continued to exhibit excellent abrasion resistance. Erosion along some joints appeared to be wider but remained approximately 13-mm (1/2-in.) deep.\n\n(14) Sluice repairs were completed in late 1984, and symmetrical operation of the structure was resumed. A diver inspection in May 1985 indicated that the condition of the stilling basin was essentially unchanged from the preceding inspection. A very small amount of debris, approximately 0.1 cu m (3 cu ft), was removed from the basin. The debris trap was also reported to be generally clean with only a small amount of debris accumulated in the corners. A diver inspection approximately 3-1/2 years after the repair indicated that the maximum depth of erosion, located along joints and cracks, was about 25 mm (1 in.).",
    "meta": {
      "doc": "EM 1110-2-2002",
      "chapter": "8",
      "section": "8-3",
      "section_title": "Stilling Basin Repairs"
    }
  },
  {
    "id": "em2002_8-3_part11",
    "text": "[EM 1110-2-2002 \u00a78-3 Stilling Basin Repairs]\ne preceding inspection. A very small amount of debris, approximately 0.1 cu m (3 cu ft), was removed from the basin. The debris trap was also reported to be generally clean with only a small amount of debris accumulated in the corners. A diver inspection approximately 3-1/2 years after the repair indicated that the maximum depth of erosion, located along joints and cracks, was about 25 mm (1 in.).\n\ne. Dworshak Dam . A diver inspection in May 1973, about 2 years after the basin became operational, indicated that rubble and materials from construction of the dam had entered the stilling basin and had caused severe damage to the concrete. An inspection in June 1975 indicated that erosion had progressed completely through the 3-m (10-ft)-thick floor slab in some areas. It was estimated that approximately 1,530 cu m (2,000 cu yd) of concrete had been eroded from the stilling basin. This extensive damage was attributed to two factors: (1) large amounts of construction debris deposited in the basin prior to and during initial operation, and (2) unbalanced flow into the basin because of inoperable or faulty gates in the spillway and outlet works.\n\n(1) The stilling basin was dewatered for repair in 1975. An anchored overlay of fiber-reinforced concrete (381-mm (15-in.) minimum thickness) was applied to the basin floor. Flexural and compressive strengths of the fiber concrete mixture were approximately 6 and 55 MPa (860 and 8,000 psi), respectively, at 28 days. Following completion of the overlay, the concrete in the right half of the basin was impregnated with methyl methacrylate monomer (Schrader and Kaden 1976).\n\n(2) In areas where erosion of the original concrete was less than the 381 mm (15-in.) minimum depth specified for the overlay, the design called for removal of the existing concrete to this depth. However, one section of the stilling basin floor and the lower portion of the spillway exhibited only minimal erosion to a maximum depth of about 100 mm (4 in.). Therefore, it was decided to repair both sections, totaling approximately 475 sq m (5,100 sq ft), with an epoxy mortar topping. Several types of epoxy mortar were used to complete this work; the primary one was a stress-relieving material which was slow curing and had a low exotherm. Several problems which were primarily the result of workmanship, weather conditions, and failure to enclose the work area occurred with the epoxy during application. Under the cool conditions that existed, the epoxy mortar probably did not receive full cure before the stilling basin was put back into service.",
    "meta": {
      "doc": "EM 1110-2-2002",
      "chapter": "8",
      "section": "8-3",
      "section_title": "Stilling Basin Repairs"
    }
  },
  {
    "id": "em2002_8-3_part12",
    "text": "[EM 1110-2-2002 \u00a78-3 Stilling Basin Repairs]\nprimary one was a stress-relieving material which was slow curing and had a low exotherm. Several problems which were primarily the result of workmanship, weather conditions, and failure to enclose the work area occurred with the epoxy during application. Under the cool conditions that existed, the epoxy mortar probably did not receive full cure before the stilling basin was put back into service.\n\n(3) During the 7 months between completion of repairs and the initial diver inspection, the basin was subjected to a total of 53 days usage (9 days from the spillway gates and 44 days from the regulating outlets). The spillway and outlet gates were operated symmetrically (or very close to it) for all spills. Total flows varied between 59 and 566 cu m/sec (2,100 and 20,000 cu ft/sec), with the majority being on the order of 85 to 283 cu m/sec (3,000 to 10,000 cu ft/sec).\n\n(4) The underwater inspection of the stilling basin by diver identified isolated accumulations of gravel, rebar, and other debris at a number of locations throughout the basin. Since the stilling basin had been completely cleaned following repair and current erosion was not sufficient to expose reinforcement or produce large-size gravel, it was concluded that the material was entering the basin from downstream of the end sill. The inspection indicated no major erosion or damage. The stilling basin walls had a small amount of surface erosion (less than 25 mm (1 in.)). There were several areas at the junction between the floor and wall with erosion up to 76-mm (3-in.) deep. An estimated 25 percent of the surface area of the epoxy mortar had experienced some degree of failure ranging up to 102-mm (4-in.) depths. The fiberreinforced concrete (both polymerized and nonpolymerized) was generally in good condition. In general, the polymer-impregnated side was probably a little better than the nonpolymerized side. There were several areas of erosion in the center of the basin to depths of about 25 mm (1 in.) deep. Joints and open cracks in the entire basin (including the fiber-reinforced concrete) were the most susceptible to damage. Typical joints and open cracks in the fiber concrete had eroded up to about 25-mm (1-in.) deep at the joint and tapered out to the original floor surface within a foot of the joint. Because of the moisture in the joints and cracks during the repair, concrete at joints and cracks was not impregnated.\n\n(5) Four months later (Nov 1976), after some additional usage of the stilling basin, a diver was employed to clean the debris from the basin and provide more information on the condition of the floor. Significant comments resulting from this inspection were that there were large areas of the concrete surface near the center of the basin with grooves 51 to 76 mm (2 to 3 in.) deep. These grooves, in both the polymerized and nonpolymerized fiber-reinforced concrete, were oriented in the direction of flow.",
    "meta": {
      "doc": "EM 1110-2-2002",
      "chapter": "8",
      "section": "8-3",
      "section_title": "Stilling Basin Repairs"
    }
  },
  {
    "id": "em2002_8-3_part13",
    "text": "[EM 1110-2-2002 \u00a78-3 Stilling Basin Repairs]\no clean the debris from the basin and provide more information on the condition of the floor. Significant comments resulting from this inspection were that there were large areas of the concrete surface near the center of the basin with grooves 51 to 76 mm (2 to 3 in.) deep. These grooves, in both the polymerized and nonpolymerized fiber-reinforced concrete, were oriented in the direction of flow.\n\n(6) The next diver inspection of the stilling basin in October 1977 indicated that the basin remained clear of debris. Since there had been no spill between inspections, it was concluded that operation of the powerhouse adjacent to the stilling basin would not in itself cause debris to enter the basin. At this point, a hydraulic model study of the stilling basin was initiated.\n\n(7) The 1:50-scale model demonstrated that debris moved upstream into the stilling basin area as a result of flow conditions at the end of the structure when the spillway was in use (U.S. Army Engineer District, Walla Walla 1979). Eddy action at the edges of the outflow flume moved 16- to 254-mm (5/8- to 10-in.) gravel and cobble near the basin into the runout excavation along the ends of the basin walls only. This material was carried to the upstream edge of the end sill by the roller beneath the flow separating from the sill. Occasionally, the highly turbulent flow lifted from the edge of the sill and the bottom roller swept material into the basin. With time, sizeable amounts of debris accumulated in the basin. The tendency was that the higher the discharge, the greater the movement of material into the basin.\n\n(8) A 6.1-m (20-ft)-high, 1.5-m (5-ft)-thick sill across the basin 3 m (10 ft) upstream from the existing end sill of the same height formed a rock trap that effectively confined debris coming into the basin. Sills of lower heights were investigated but were unsatisfactory. Low walls that extended downstream from the basin walls were also effective in stopping movement of debris into the basin. Sheet-pile walls that were 4 m (13 ft) higher than the downstream channel and extended 15 m (50 ft) downstream, 1.8 m (6 ft) beyond the end of the runout excavation, blocked the movement of debris at the ends of the basin walls. However, a check of prototype site conditions revealed that the area was in rock and therefore unsuited for sheet piles. A second wall-extension plan had low fills 7.6 m (25 ft) long and a minimum of 1.2 m (4 ft) high (Figure 8-37), which might be constructed of tremie concrete. Although lower and shorter, the fills were as effective as the sheet-pile walls in stopping debris movement and confining the bottom roller. The fills were recommended as the best plan for debris control.",
    "meta": {
      "doc": "EM 1110-2-2002",
      "chapter": "8",
      "section": "8-3",
      "section_title": "Stilling Basin Repairs"
    }
  },
  {
    "id": "em2002_8-3_part14",
    "text": "[EM 1110-2-2002 \u00a78-3 Stilling Basin Repairs]\ntherefore unsuited for sheet piles. A second wall-extension plan had low fills 7.6 m (25 ft) long and a minimum of 1.2 m (4 ft) high (Figure 8-37), which might be constructed of tremie concrete. Although lower and shorter, the fills were as effective as the sheet-pile walls in stopping debris movement and confining the bottom roller. The fills were recommended as the best plan for debris control.\n\n(9) Extension of the right training wall was completed in February 1980. The stilling basin was inspected in September 1981 by use of an underwater television camera. No additional damage was observed during the inspection. The stilling basin was generally clean except for a thin skiff of fine material which had settled on the bottom since the spillway was last used in the spring of 1981.\n\n(10) Inspection of the stilling basin was performed by divers with an underwater video camera in October 1983. Several small areas of apparent erosion were identified on the upstream left side of the basin floor. It was difficult to determine whether these areas were, in fact, erosion of the concrete or remnants from previous stilling basin repairs. During past polymerization of concrete surfaces, thin layers of sand adhered to the surface, resulting in a rough texture. This may explain what appeared to be minor erosion damage.\n\nf. Chief Joseph Dam . The stilling basin at Chief Joseph Dam is approximately 280 m (920 ft) wide and 67 m (220 ft) long and is divided into four rows of concrete slabs approximately 20 m (65 ft) wide, 15 m (50 ft) long, and 1.5 m (5 ft) thick. Extensive areas of eroded concrete were discovered in the stilling basin during an underwater inspection in March 1957, 2 years after the project became operative. By 1966, erosion had progressed to maximum depths of approximately 1.8 m (6 ft), with the most severe erosion located in areas between the row of baffles and the end sill. Because of the high cost of dewatering, it was decided to repair the basin slabs underwater using preplaced-aggregate concrete and pumped concrete.\n\n(1) In the preplaced-aggregate concrete operations, concrete buckets containing the coarse aggregate were guided into position and dumped by a diver. Screeds on preset edge forms were then used by the divers for leveling the aggregate to the proper grade before placing the top form panels. Grout pipes were driven the full depth of the coarse aggregate. The grout mixer and pumps were set up on a training wall and grout was first pumped through grout pipes in the deepest area of the placement until a return appeared through the vent pipes surrounding that area. These were plugged with corks when good sanded grout appeared. When grout appeared in the next row of vent pipes, the grout hose was moved to an adjacent pipe and the grout hole plugged. This procedure was continued until the entire form had been pumped. Approximately 61 cu m (80 cu yd) of preplaced-aggregate concrete was required in the repair.",
    "meta": {
      "doc": "EM 1110-2-2002",
      "chapter": "8",
      "section": "8-3",
      "section_title": "Stilling Basin Repairs"
    }
  },
  {
    "id": "em2002_8-3_part15",
    "text": "[EM 1110-2-2002 \u00a78-3 Stilling Basin Repairs]\npeared through the vent pipes surrounding that area. These were plugged with corks when good sanded grout appeared. When grout appeared in the next row of vent pipes, the grout hose was moved to an adjacent pipe and the grout hole plugged. This procedure was continued until the entire form had been pumped. Approximately 61 cu m (80 cu yd) of preplaced-aggregate concrete was required in the repair.\n\n(2) In the pumped concrete operations, concrete was batched at a local supplier and delivered to the site in transit mixers. At the site, the material was placed in a collection hopper on a training wall and delivered from this point through a 254-mm (10-in.) pipe into concrete buckets on a barge for ferrying to the pump sites. From this point the concrete was pumped through a 76-mm (3-in.) hose. The last 0.6 m (2 ft) of this hose was fitted with a metal tube to allow ready insertion of the conduit into the concrete when the surface leveled off. A clamp was located just above the metal tube to provide the required valve action and allow the placement to be controlled by the diver. The concrete mixture produced a workable material that was easily placed and produced a smooth even surface. Surface slopes estimated at 12:1 were achieved. The measured surface area of pumped concrete was 367 sq m (439 sq yd).\n\nFigure 8-37. Stilling basin wall extension fills, Dworshak Dam\n\n<!-- image -->\n\n(3) The repairs were accomplished in September through December 1966. During the high-water season in 1967, the repairs were subjected to peak discharges of 12,230 cu m/sec (432,000 cu ft/sec), a flow with a frequency of recurrence of about once in 6 years. A December 1967 inspection of the repairs showed the preplaced-aggregate concrete surfaces to be in excellent condition. The pumped concrete was reported to be in good condition with only minor surface damage noted. The worst damage occurred to the first placement of pumped concrete where the design mixture was too stiff. A detailed inspection of the stilling basin conducted in 1974 indicated there had been no extensive erosion of the stilling basin since the repairs were made.\n\ng. Summary . The repair materials and techniques described in the preceding case histories have been in service for various lengths of time and have been exposed to different operational conditions as well as different levels and durations of flow. This dissimilarity makes any comparison of the relative merits of the various systems difficult at best; however, a number of general trends are apparent.\n\n- (1) Materials.",
    "meta": {
      "doc": "EM 1110-2-2002",
      "chapter": "8",
      "section": "8-3",
      "section_title": "Stilling Basin Repairs"
    }
  },
  {
    "id": "em2002_8-3_part16",
    "text": "[EM 1110-2-2002 \u00a78-3 Stilling Basin Repairs]\nir materials and techniques described in the preceding case histories have been in service for various lengths of time and have been exposed to different operational conditions as well as different levels and durations of flow. This dissimilarity makes any comparison of the relative merits of the various systems difficult at best; however, a number of general trends are apparent.\n\n- (1) Materials.\n\n(a) The resistance of steel plate to abrasion erosion is well established; however, it must be sufficiently anchored to the underlying concrete to resist the uplift forces and vibrations created by flowing water. Welding of anchor systems as nearly flush with the plate surface as possible appears more desirable than raised-bolt connections. In any case, the ability of the anchor system, including any embedment material, to perform satisfactorily under the exposure conditions, particularly creep and fatigue, should be evaluated during design of the repair.\n\n(b) It is feasible to use prefabricated panels or castin-place concrete in underwater repair of stilling basins. The inherent advantages of each procedure should be considered in those cases where it is extremely difficult and expensive to dewater a structure to make repairs under dry conditions. Prefabricated elements for underwater repair of stilling basins were investigated as part of the REMR research program (Rail and Haynes 1991). Guidance on underwater repair of concrete is given in Section 8-6.\n\n(c) Minimal erosion of the fiber-reinforced grout at Old River Low Sill Structure has been reported. However, the location of this material on a 1-in-7 slope at the end sill should significantly reduce the potential for the presence of abrasive debris on surface of the repair material. The fiber-reinforced concrete failed under the severe abrasion condition at Kinzua Dam. Also, the poor performance of fiber-reinforced concrete cores in abrasionerosion tests correlated well with the poor performance of the material in the actual structure. After 1-year exposure to limited discharges at Dworshak Dam, fiber-reinforced concrete (both polymerized and nonpolymerized) was eroded to maximum depths of 51 to 76 mm (2 to 3 in.).\n\n(d) An estimated 25 percent of the epoxy mortar at Dworshak Dam had failed, probably because of workmanship, weather conditions, and lack of sufficient curing during construction. No erosion damage to the epoxy mortar was visible at Pomona Dam; however, there were several areas of cracking and loss of bond attributed to improper curing and thermal incompatibility with existing concrete.\n\n(e) Conventional concrete proportioned for 34-MPa (5,000-psi) compressive strength exhibited erosion up to",
    "meta": {
      "doc": "EM 1110-2-2002",
      "chapter": "8",
      "section": "8-3",
      "section_title": "Stilling Basin Repairs"
    }
  },
  {
    "id": "em2002_8-3_part17",
    "text": "[EM 1110-2-2002 \u00a78-3 Stilling Basin Repairs]\norkmanship, weather conditions, and lack of sufficient curing during construction. No erosion damage to the epoxy mortar was visible at Pomona Dam; however, there were several areas of cracking and loss of bond attributed to improper curing and thermal incompatibility with existing concrete.\n\n(e) Conventional concrete proportioned for 34-MPa (5,000-psi) compressive strength exhibited erosion up to\n\n203 mm (8 in.) deep after less than 1-year exposure at Nolin Lake Dam. In comparison, conventional concrete containing abrasion-resistant trap rock aggregate had general erosion of only 3 to 13 mm (1/8 to 1/2 in.) after 10 years exposure at Pomona Dam. The abrasion resistance of conventional concrete containing the limestone aggregate locally available at Kinzua Dam was unacceptable. However, concrete containing this same aggregate with the addition of silica fume and an HRWRA has exhibited excellent abrasion-erosion resistance. Unlike concretes containing or impregnated with polymers, concretes containing silica fume are economical and are readily transportable and placeable using conventional methods.\n\n- (2) Revised Configuration.\n\n(a) The steel modules anchored to the stilling basin slab and the top of the end sill at Old River Low Sill Structure essentially created a sloping end sill. Apparently, any debris discharged through the structure is being flushed from the basin over this fillet, since diver inspections have reported the basin to be free from debris. When the stilling basin at Pomona Dam was dewatered 5 and 10 years after repair, minimal amounts of debris were found in the stilling basin. However, it is difficult to determine if these relatively small amounts of debris were influenced by the addition of a sloping end sill.\n\n(b) A debris trap was provided in the Pomona Dam stilling basin by eliminating the 0.6-m (2-ft)-thick repair overlay in an area between the downstream baffles and the end sill. The debris trap appears to have functioned as planned because most of the debris found in subsequent inspections was located in the trap adjacent to the raised overlay slab. Strong circulatory currents within the stilling basin appear to have negated any effect of the shallow debris trap incorporated into the original repair at Kinzua Dam. Following the adoption of symmetrical discharges, the small amounts of debris present in the stilling basin were located in areas of erosion throughout the basin. The debris trap with a 3-m (10-ft)-high end sill included in the second repair was also unable to prevent downstream debris from entering the basin under the severe hydraulic conditions at Kinzua Dam.\n\n(c) The stilling basin at Nolin Lake Dam was modified during both repairs. In the second repair, modifications were based on the results of a hydraulic model study. These modifications appear to have eliminated previous erosion problems. The extension of the training wall at Dworshak Dam appears to have enhanced the performance of the stilling basin.",
    "meta": {
      "doc": "EM 1110-2-2002",
      "chapter": "8",
      "section": "8-3",
      "section_title": "Stilling Basin Repairs"
    }
  },
  {
    "id": "em2002_8-3_part18",
    "text": "[EM 1110-2-2002 \u00a78-3 Stilling Basin Repairs]\nthe severe hydraulic conditions at Kinzua Dam.\n\n(c) The stilling basin at Nolin Lake Dam was modified during both repairs. In the second repair, modifications were based on the results of a hydraulic model study. These modifications appear to have eliminated previous erosion problems. The extension of the training wall at Dworshak Dam appears to have enhanced the performance of the stilling basin.\n\n(3) Operations.\n\n(a) Model tests of the stilling basin at Pomona Dam verified that severe separation of flow from one sidewall and eddy action within the basin occurred for discharge and tailwater conditions common to the prototype. Also, these tests revealed that the eddy within the basin was capable of generating considerable reverse flow from the exit channel with the potential to transport riprap from the channel into the basin. Based on the model tests, guidance as to the discharge and tailwater relations required to flush debris from the basin was developed. Following implementation of the most practical material and hydraulic modifications, the stilling basin is performing quite well.\n\n(b) Because of the proximity of a pumped-storage power plant on the left abutment and problems from spray, especially during the winter months, the right-side sluices at Kinzua Dam were used most of the time. This usage caused a circulatory current that carried debris from downstream over the end sill, which is below streambed level, into the stilling basin. Under these conditions, an average of 39 cu m (50 cu yd) of debris was removed from the basin during each of three inspections within the 7 months following completion of repairs. At this point a policy of symmetrical sluice operation was initiated, and based on prototype experiments, a table outlining sluice operating procedure for a range of outflow was prepared. Subsequent to the adoption of this revised sluice operation policy, a minimum of debris was removed from the basin and the rate of erosion decreased.\n\n(c) Upon completion of inspection or repair of a dewatered stilling basin, the basin should be flooded in such a manner to prevent material from temporary access roads, cofferdams, etc., from being washed back into the basin.\n\n- h. Conclusions .\n\n(a) Conventional concrete with the lowest practical w/c ratio and hard, abrasion-resistant coarse aggregate is recommended for repair of structures subjected to abrasion-erosion damage. Also, silica-fume concrete appears to be an economical solution to abrasion-erosion problems, particularly in those areas where locally available aggregate otherwise might not be acceptable. The abrasion-erosion resistance of repair materials should be evaluated in accordance with ASTM C 1138 prior to application.",
    "meta": {
      "doc": "EM 1110-2-2002",
      "chapter": "8",
      "section": "8-3",
      "section_title": "Stilling Basin Repairs"
    }
  },
  {
    "id": "em2002_8-3_part19",
    "text": "[EM 1110-2-2002 \u00a78-3 Stilling Basin Repairs]\nregate is recommended for repair of structures subjected to abrasion-erosion damage. Also, silica-fume concrete appears to be an economical solution to abrasion-erosion problems, particularly in those areas where locally available aggregate otherwise might not be acceptable. The abrasion-erosion resistance of repair materials should be evaluated in accordance with ASTM C 1138 prior to application.\n\n(b) In many cases, underwater repair of stilling basins with prefabricated elements, preplaced-aggregate concrete, pumped concrete, or tremie concrete is an economical alternative to dewatering a stilling basin for repairs under dry conditions. Even when a stilling basin is dewatered, it is often difficult to dry existing concrete surfaces because of leaking cracks and joints. Materials suitable for repair of wet concrete surfaces were identified and evaluated as part of the REMR research program (Best and McDonald 1990b).\n\n(c) Additional improvements in materials should continue to reduce the rate of concrete damage caused by erosion. However, until the adverse hydraulic conditions that caused the original damage are minimized or eliminated, it will be difficult for many of the materials currently being used in repair to perform in the desired manner. Prior to major repairs, model studies of the existing stilling basin and exit channel should be conducted to verify the cause(s) of erosion damage and to evaluate the effectiveness of various modifications in eliminating undesirable hydraulic conditions.\n\n(d) In existing structures, releases should be controlled to avoid discharge conditions where flow separation and eddy action are prevalent. Substantial discharges that can provide a good hydraulic jump without creating eddy action should be released periodically in an attempt to flush debris from the stilling basin. Guidance as to discharge and tailwater relations required for flushing must be developed through model/prototype tests. Periodic inspections should be required to determine the presence of debris in the stilling basin and the extent of erosion.",
    "meta": {
      "doc": "EM 1110-2-2002",
      "chapter": "8",
      "section": "8-3",
      "section_title": "Stilling Basin Repairs"
    }
  },
  {
    "id": "em2002_8-4_part0",
    "text": "[EM 1110-2-2002 \u00a78-4 Concrete Cutoff Walls]\nConcrete cutoff walls, sometimes referred to as diaphragm walls, are cast-in-place structures used to provide a positive cutoff of the flow of water under or around a hydraulic structure. The decision to construct a concrete cutoff wall is usually not made as a result of deterioration of the concrete in a structure but rather because of flows under or around the structure. Therefore, the decision to construct such a wall should only be made after a thorough program of geotechnical monitoring and review.\n\na. Application. Concrete cutoff walls have been used in several instances at structures to reduce or eliminate potentially dangerous flows through foundation materials. The walls are typically unreinforced, approximately 0.6 to 0.9 m (2 to 3 ft) thick and are as deep and as long as required by site conditions. At Wolf Creek Dam in Kentucky, the wall was 683 m (2,240 ft) long and contained elements as deep as 85 m (278 ft). In some cases, a cutoff wall has been constructed only after attempts at grouting have been unsuccessful or have not given assurances of completely eliminating flows.\n\nb. Procedure. In general, cutoff walls are constructed as summarized in the following steps. Kahl, Kauschinger, and Perry (1991), Holland and Turner (1980), and Xanthakos (1979) provide additional information on construction of concrete cutoff walls.\n\n(1) A concrete-lined guide trench is constructed along the axis of the wall. This trench is usually only a few feet deep. The concrete provides a working surface on both sides of the wall, helps to maintain the alignment of the wall, and prevents the shoulders of the excavation from caving into the trench.\n\n(2) The excavation is accomplished with appropriate equipment for the site conditions. Usually, the excavation is done as a series of discontinuous segments with the project specifications limiting the amount of excavation that can be open at any time. As segments are excavated and backfilled with concrete, intervening segments are constructed. Excavation equipment includes clam shells, rock drills, and specialty bucket excavators. The excavating is usually done through bentonite slurry to keep the holes open. Slurry preparation, handling, and cleaning are critical aspects of the project. Careful control must be exercised during the excavation of each segment to maintain verticality. If a segment is out of vertical alignment, the next adjacent segment to be placed may not contact the first segment for its entire depth and a gap may exist in the wall.",
    "meta": {
      "doc": "EM 1110-2-2002",
      "chapter": "8",
      "section": "8-4",
      "section_title": "Concrete Cutoff Walls"
    }
  },
  {
    "id": "em2002_8-4_part1",
    "text": "[EM 1110-2-2002 \u00a78-4 Concrete Cutoff Walls]\ndone through bentonite slurry to keep the holes open. Slurry preparation, handling, and cleaning are critical aspects of the project. Careful control must be exercised during the excavation of each segment to maintain verticality. If a segment is out of vertical alignment, the next adjacent segment to be placed may not contact the first segment for its entire depth and a gap may exist in the wall.\n\n(3) Concrete is placed in the segments using tremies. (See Section 6-33 for a general description of tremie placement.) Since the wall is expected to provide a complete cutoff, any discontinuities in the concrete may cause serious problems in the performance of the wall. Problems that have been reported have included zones or portions of the wall containing poorly or completely uncemented aggregates. These problems are usually attributable to an improperly proportioned concrete mixture or to poor placement practices. It is extremely important that project personnel be familiar with the required procedures for these placements and that specifications be strictly enforced. The concrete mixture itself is very important, as it is for any tremie placement. The specifications for the concrete should not be based upon a required compressive strength. Instead, the flowability and cohesion of the concrete are critical. Concrete with the proper characteristics may be proportioned using a minimum cement content of 386 to 415 kg/cu m (650 to 700 lb/cu yd) and a maximum w/c of 0.45. Testing as outlined in CRD-C 32 will be of benefit while developing a suitable concrete mixture.\n\n(4) Core drilling should be specified throughout the project as a means of determining the quality of the concrete in place in the wall.\n\n(5) It is an extremely beneficial practice for these projects to require the contractor to place several test panels outside the actual wall area or in noncritical portions of the wall. These test panels will allow for thorough review of the proposed procedures, concrete mixture, and equipment.",
    "meta": {
      "doc": "EM 1110-2-2002",
      "chapter": "8",
      "section": "8-4",
      "section_title": "Concrete Cutoff Walls"
    }
  },
  {
    "id": "em2002_8-5_part0",
    "text": "[EM 1110-2-2002 \u00a78-5 Precast Concrete Applications]\nThe use of precast concrete in repair and replacement of civil works structures has increased significantly in recent years and the trend is expected to continue. Case histories of precast concrete applications in repair or replacement of a wide variety of structures including navigation locks, dams, channels, floodwalls, levees, coastal structures, marine structures, bridges, culverts, tunnels, retaining walls, noise barriers, and highway pavement are described in detail by McDonald and Curtis (1995). Applications of precast concrete in repair of navigation lock walls are described in Section 8-1. Selected case histories of additional precast concrete applications are summarized in the following.\n\na. Barker Dam. One of the earliest applications of precast concrete panels as stay-in-place forms was at Barker Dam, a cyclopean concrete, gravity structure located near Boulder, CO. The dam is approximately 53 m (175 ft) high with a crest length of 219 m (720 ft). The dam underwent major rehabilitation in 1947 to replace the deteriorated concrete in the upstream face, to correct leakage problems, and to improve the stability of the dam. Deterioration of the concrete on the upstream face of the dam was caused by exposure to approximately 36 years of cycles of freezing and thawing. The reservoir, which is filled in the spring and early summer primarily by melting snow, is drawn down during the winter leaving the upstream face of the dam exposed.\n\n(1) Rehabilitation of the upstream face of the dam consisted of removing the deteriorated concrete, installing precast reinforced-concrete panels over the entire upstream face, placing coarse aggregate between the dam face and the precast panels, and then grouting the aggregate (Figure 8-38). Several factors influenced the decision to select this repair method, including: (a) repair had to be completed between the time the reservoir was emptied in the fall and filled in the spring, (b) precast panels and aggregate could be placed in severe winter weather conditions, (c) precasting the panels the summer prior to installation and placing them during the winter reduced the potential for later opening of construction joints, (d) a grout with a low cement content could be used for the preplaced aggregate to minimize temperature rise, providing there was a protective shell of high-quality precast concrete, and (e) precast panels were not as expensive as the heavy wooden forms necessary for the placement of conventional concrete.\n\n(2) Resurfacing of the upstream face of the dam required 1,009 precast concrete panels with a total surface area of 7,110 sq m (8,500 sq yd). The reinforcedconcrete panels were precast onsite. Each panel was",
    "meta": {
      "doc": "EM 1110-2-2002",
      "chapter": "8",
      "section": "8-5",
      "section_title": "Precast Concrete Applications"
    }
  },
  {
    "id": "em2002_8-5_part1",
