Repository: Pace200413/inspection-agent

## Overview

I built this project to explore how computer vision and retrieval-augmented generation can work together in a practical engineering workflow.

A user can upload a concrete inspection image or ask a question about concrete repair. A fine-tuned YOLOv8 model detects cracks, corrosion, and spalling. A LangGraph agent then searches a knowledge base built from **USACE EM 1110-2-2002**, grades the retrieved evidence, rewrites weak searches when necessary, and produces an answer with section-level citations.

When the manual does not support an answer, the system is designed to say that the available evidence is insufficient rather than inventing a recommendation.

File: data/chunks.json (part 18 of 22)
[
    "text": "[EM 1110-2-2002 \u00a78-5 Precast Concrete Applications]\ning there was a protective shell of high-quality precast concrete, and (e) precast panels were not as expensive as the heavy wooden forms necessary for the placement of conventional concrete.\n\n(2) Resurfacing of the upstream face of the dam required 1,009 precast concrete panels with a total surface area of 7,110 sq m (8,500 sq yd). The reinforcedconcrete panels were precast onsite. Each panel was\n\n203 mm (8 in.) thick and most of the panels were 2.1 m (6.75 ft) wide by about 3.7 m (12 ft) long and weighed about 3,630 kg (4 tons). Prior to panel installation, deteriorated concrete was removed from the upstream face of the dam, anchors were installed in the sound concrete, and a stepped footing of conventional concrete was constructed at the base of the dam. The panels were positioned on the dam with a crawler-crane, and dowels embedded in the panel during precasting were welded to anchor bars in the face of the dam. After the joints were grouted, placement of the aggregate was started. Grouting of the preplaced aggregate began when the water elevation was 4.6 m (15 ft) below the crest of the spillway and was completed in about 10 days with almost no interruption.\n\n(3) The panels were erected and coarse aggregate for the preplaced-aggregate concrete was placed concurrently during the period Jan-Apr 1947. Working conditions during this period were generally miserable with bitter cold and high wind velocities. Concrete construction with conventional methods would have been impractical during this period because of the severe weather conditions. The degree of severity of the weather was reflected in rather large daily variations in the rate of panel erection; the average rate was about 12 panels per day with a maximum of 27 panels erected in 1 day.\n\nFigure 8-38. Footing and slab layout, south half of Barker Dam (from Davis, Jansen, and Neelands 1948)\n\n<!-- image -->\n\n(4) The quality of the work at Barker Dam is considered to be excellent and the objectives of the rehabilitation program were achieved; however, it is believed that precast panels of much larger size would have resulted in additional economies. With heavy construction equipment, panels up to four times the area could be handled without difficulty and erected at about the same rate as the smaller panels. In addition to reducing the cost of panel erection, larger panels would significantly reduce the total length of joints between panels with a corresponding reduction in the cost of joint treatments.",
    "meta": {
      "doc": "EM 1110-2-2002",
      "chapter": "8",
      "section": "8-5",
      "section_title": "Precast Concrete Applications"
    }
  },
  {
    "id": "em2002_8-5_part2",
    "text": "[EM 1110-2-2002 \u00a78-5 Precast Concrete Applications]\nhave resulted in additional economies. With heavy construction equipment, panels up to four times the area could be handled without difficulty and erected at about the same rate as the smaller panels. In addition to reducing the cost of panel erection, larger panels would significantly reduce the total length of joints between panels with a corresponding reduction in the cost of joint treatments.\n\nb. Gavins Point Dam. Concrete spalling along the south retaining wall downstream of the powerhouse at Gavins Point Dam was discovered during a diver inspection. Subsequent inspections, which indicated that the spalling was increasing in area and depth, caused concern that the tailrace slab was being undermined. A repair in the dry would have required construction of a cofferdam; however, the cost of building a cofferdam plus the lengthy powerplant outage during construction was too great. Therefore, it was decided that the repairs would be made underwater by divers, working at a depth of approximately 15 m (50 ft).\n\n(1) After the spalled concrete surfaces were cleaned, the voids were filled with preplaced aggregate, covered by precast concrete panels, and grouted (Figure 8-39). The precast concrete stay-in-place forms were anchored to sound concrete to resist uplift caused by the pressure grouting and to improve stability during power plant operation.\n\n(2) The contract specified that the underwater repair was to be completed during a period of 14 consecutive days when the power units were shut down. The contractor used several diving crews so work could continue 24 hours a day. Also, each step of the repair was reviewed on land before being done underwater. As a result, the project was satisfactorily completed 3-1/2 days early.\n\nc. C-1 Dam . Lock and Dam C-1 is located on the Champlain Canal near Troy, NY. A two-stage rehabilitation of the dam's seven tainter gate piers was initiated in\n\n1993. In stage I, a cellular cofferdam was constructed to enclose piers 5, 6, and 7. Following dewatering, the counterweights for each tainter gate were removed and placed on temporary supports immediately downstream of the gates. The steel tainter gates were then removed for refurbishing and the existing concrete gate piers were removed down to the original foundation. Precast conrete units were used to reconstruct the gate piers (Figure 8-40).\n\n(1) The concrete mixture used in precasting was proportioned with 13-mm (1/2-in.) maximum size aggregate for a 28-day compressive strength of 48 MPa (7,000 psi). The panels were reinforced with Grade 60, epoxy-coated reinforcing steel. The nose and butt units were cast as individual panels and the remaining pier units consisted of three or four integrated panels. Fabrication tolerances for lengths of the units were 13 mm (1/2 in.), plus or minus, or 3 mm (1/8 in.) per 3 m (10 ft) of length, whichever was greater. Panel thickness and unit width tolerances were 6 mm (1/4 in.).",
    "meta": {
      "doc": "EM 1110-2-2002",
      "chapter": "8",
      "section": "8-5",
      "section_title": "Precast Concrete Applications"
    }
  },
  {
    "id": "em2002_8-5_part3",
    "text": "[EM 1110-2-2002 \u00a78-5 Precast Concrete Applications]\nnforced with Grade 60, epoxy-coated reinforcing steel. The nose and butt units were cast as individual panels and the remaining pier units consisted of three or four integrated panels. Fabrication tolerances for lengths of the units were 13 mm (1/2 in.), plus or minus, or 3 mm (1/8 in.) per 3 m (10 ft) of length, whichever was greater. Panel thickness and unit width tolerances were 6 mm (1/4 in.).\n\n(2) The precast pier units were transported via tractor-trailer rigs to a launch ramp near the dam. At this point, the loaded rigs were driven onto a barge for transportation to the construction site in the river. The pier units were offloaded with a crane located on the cofferdam. A second crane inside the cofferdam was used to position the pier units. After each tier of units was properly proportioned and aligned, the vertical and horizontal joints were grouted, reinforcement was installed inside the units, and the units were filled with conventional concrete. Eighteen precast units were used in each gate pier. The completed piers are 2.4 m (8 ft) wide, 18.7 m (61.5 ft) long, and 8.7 m (28.5 ft) high. Following completion of the gate piers, the reconditioned tainter gates were reinstalled (Figure 8-41). A similar procedure is currently being used to reconstruct the four remaining gate piers.\n\nd. Chauncy Run Checkdams . As part of the overall rehabilitation of the Hornell Local Flood Protection Project, two checkdams were constructed on Chauncy Run. The original plan was to use cast-in-place concrete gravity dams with fully paved stilling basins. However, cost estimates in the 30-percent design submission indicated the use of precast concrete could decrease the cost of the dams by 50 percent. In addition, precasting under controlled plant conditions would assure high quality materials. Precast concrete crib units were used to form the abutments which were then filled with gravel. The checkdams are specially designed precast concrete planks supported by precast concrete posts embedded in the rock foundation (Figure 8-42). The use of precast concrete made it easy to maintain flows during construction, and the appearance of the new structures is well-suited to the site (Figure 8-43).\n\nFigure 8-39. Underwater repair of concrete spalling, Gavins Point Dam\n\n<!-- image -->",
    "meta": {
      "doc": "EM 1110-2-2002",
      "chapter": "8",
      "section": "8-5",
      "section_title": "Precast Concrete Applications"
    }
  },
  {
    "id": "em2002_8-5_part4",
    "text": "[EM 1110-2-2002 \u00a78-5 Precast Concrete Applications]\nravel. The checkdams are specially designed precast concrete planks supported by precast concrete posts embedded in the rock foundation (Figure 8-42). The use of precast concrete made it easy to maintain flows during construction, and the appearance of the new structures is well-suited to the site (Figure 8-43).\n\nFigure 8-39. Underwater repair of concrete spalling, Gavins Point Dam\n\n<!-- image -->\n\ne. Vischer Ferry Dam . This concrete gravity dam, completed in 1913, is located on the Mohawk River near Albany, NY. The dam consists of two overflow sections with an average height of 12 m (40 ft). The dam was rehabilitated in 1990 as part of an overall project to expand the powerhouse and increase generating capacity. As part of the rehabilitation, the existing river regulating structure was moved to accommodate construction of the expanded powerhouse. The replacement structure is situated perpendicular to the dam so that it discharges from the left side of the new intake. The upstream end of the relocated regulating structure also forms the intake entrance of the forebay. A hydraulic model of the forebay area showed that head loss and the potential for water separation could be reduced significantly if a contoured pier nose was added at the upstream end of the regulating structure.\n\n(1) The original design for the pier nose was based on cast-in-place concrete inside a dewatered cofferdam. However, the bid cost for the cofferdam alone was $250,000, so the project team reviewed alternatives and decided to use six precast concrete sections stacked vertically with tremie concrete infill. Placement of the precast nose sections (Figure 8-44) and the tremie concrete required approximately 7 working days. The first section was positioned and leveled with jackposts, and sandbags were placed around the perimeter of this segment. Infill concrete was tremied to the top of this section and cured for 4 days. During this time, divers installed guide angles and reinforcing dowels into the existing pier and spud pipes into the first section. Then, precast sections 2 through 6 were installed, and temporary intermediate connections were installed to resist plastic concrete loads during the second tremie concrete placement. Tremie concrete was placed to within 152 m (6 in.) of the surface at a placement rate that did not exceed 3 m (10 ft) per hr. A cast-in-place concrete cap slab was then formed and placed.\n\nFigure 8-40. Isometric view of gate pier 6, C-1 Dam\n\n<!-- image -->\n\nFigure 8-41. Completed precast concrete piers with tainter gates reinstalled, C-1 Dam\n\n<!-- image -->\n\n(2) Construction of the rounded pier nose with precast concrete and tremie concrete eliminated the need for a cofferdam and resulted in a savings of $160,000. In addition to reduced construction time and costs, this method effectively eliminated the potentially adverse impact of cofferdam construction on river water quality.",
    "meta": {
      "doc": "EM 1110-2-2002",
      "chapter": "8",
      "section": "8-5",
      "section_title": "Precast Concrete Applications"
    }
  },
  {
    "id": "em2002_8-5_part5",
    "text": "[EM 1110-2-2002 \u00a78-5 Precast Concrete Applications]\nt concrete piers with tainter gates reinstalled, C-1 Dam\n\n<!-- image -->\n\n(2) Construction of the rounded pier nose with precast concrete and tremie concrete eliminated the need for a cofferdam and resulted in a savings of $160,000. In addition to reduced construction time and costs, this method effectively eliminated the potentially adverse impact of cofferdam construction on river water quality.\n\nf. Placer Creek Channel . The Placer Creek flood control channel is located in Wallace, ID. For several decades, the channel was repaired and rehabilitated until the channel linings became badly deteriorated and large volumes of debris collected in the channel, reducing its capacity and causing damage to adjacent property.\n\n(1) The contractor elected to use a cast-in-place concrete bottom with precast concrete walls to rehabilitate a 1,128-m (3,700-ft)-long section of the channel (Figure 8-45). Approximately 600 reinforced-concrete panels were precast in a local casting yard. Each panel was 4.6 m (15 ft) long and 3 m (10 ft) high. A 305-mm (12-in.) stub at the bottom of each panel provided continuity of the reinforcement through the corner joint.\n\n(2) By using precast concrete, the contractor was able to reduce (a) rehabilitation time, (b) excavation requirements, (c) costs associated with the forming system, (d) congestion at the restricted project site, and, (e) size of the work force. This use of precast concrete panels resulted in a savings of approximately $185,000.\n\ng. Blue River Channel Project. The Blue River channel modification project was designed to provide flood protection to the Blue River Basin in the vicinity of Kansas City, MO. In an industrial reach of the river, the project consisted of extensive modification of the channel cross section, construction of a floodwall, paving of side slopes, and construction of a 4.6-m (15-ft)-wide by 1.7-m (5.5-ft)-deep low-flow channel for approximately 1.1 km (3,500 ft) of the river. The original design for the lowflow channel consisted of a pair of sheet-pile walls with a cast-in-place concrete strut between the walls. However, there was some concern about this method of construction because of steel smelting slag and other debris embedded in the existing channel. Driving sheet piles through this material could be very expensive or even impossible. Therefore, an alternate design for a precast concrete U-flume was prepared (Figure 8-46).\n\n(1) The estimated cost of construction for the sheetpile channel was $6,035,000 compared with $8,970,000 to $11,651,000 for the precast concrete channel depending on how the river water was handled during instruction. A\n\nFigure 8-42. Structural plan and elevation, Chauncy Run Checkdam No. 2\n\n<!-- image -->\n\nGovernment estimate for the total project cost ($31,852,218) was prepared for the sheet-pile channel only, since it was anticipated to have the lowest total cost.",
    "meta": {
      "doc": "EM 1110-2-2002",
      "chapter": "8",
      "section": "8-5",
      "section_title": "Precast Concrete Applications"
    }
  },
  {
    "id": "em2002_8-5_part6",
    "text": "[EM 1110-2-2002 \u00a78-5 Precast Concrete Applications]\n,035,000 compared with $8,970,000 to $11,651,000 for the precast concrete channel depending on how the river water was handled during instruction. A\n\nFigure 8-42. Structural plan and elevation, Chauncy Run Checkdam No. 2\n\n<!-- image -->\n\nGovernment estimate for the total project cost ($31,852,218) was prepared for the sheet-pile channel only, since it was anticipated to have the lowest total cost.\n\n(2) There were seven bidders on the project and all bids were based on the precast concrete alternate. The bids ranged from $20,835,073 to $37,656,066 with four bids below the Government estimate. The low bidder's estimate for the low-flow channel was $2,000,245, far less than the Government estimate. A comparison of the bids with the Government estimate revealed that selection of the precast concrete alternate was a major factor leading to the bids being considerably lower than the Government estimate. For example, the Government estimate contained $4,753,800 for steel sheetpiling and $898,365 for the concrete in the strut, while the low bid contained just $1,057,500 for the precast concrete sections. Also, the Government estimate for water control was $1,017,000 compared to the low bid of $400,000. The low bidder's estimate for low-flow costs was $2 million, far less than the Government estimate.\n\nFigure 8-43. Precast concrete checkdams, Chauncy Run\n\n<!-- image -->\n\nFigure 8-44. Precast pier nose sections ready for underwater installation, Vischer Ferry Dam (Sumner 1993)\n\n<!-- image -->\n\n(3) During discussions some of the bidders indicated that their estimates showed that, compared to the steel sheet-pile structure, it would be approximately $2 million cheaper to construct the precast concrete U-flume. Their estimates were based on placing 8 to 10 sections per day compared to the Government estimate of 2 sections per day. This difference in production significantly reduced construction time and the cost of water control during construction.\n\n(4) The reinforced-concrete channel sections were precast in 1.5-m (5-ft) lengths which weighed approximately 10,000 kg (11 tons). The concrete in the base slab was placed and cured for 2 days prior to placing the side walls. A concrete compressive strength of 28 MPa (4,000 psi) at 28 days was specified; however, strengths routinely approached 55 MPa (8,000 psi). Six channel sections were precast daily and stored in the precaster's yard.",
    "meta": {
      "doc": "EM 1110-2-2002",
      "chapter": "8",
      "section": "8-5",
      "section_title": "Precast Concrete Applications"
    }
  },
  {
    "id": "em2002_8-5_part7",
    "text": "[EM 1110-2-2002 \u00a78-5 Precast Concrete Applications]\nons were precast in 1.5-m (5-ft) lengths which weighed approximately 10,000 kg (11 tons). The concrete in the base slab was placed and cured for 2 days prior to placing the side walls. A concrete compressive strength of 28 MPa (4,000 psi) at 28 days was specified; however, strengths routinely approached 55 MPa (8,000 psi). Six channel sections were precast daily and stored in the precaster's yard.\n\n(5) The precast sections were shipped, two at a time, by truck to the construction site as required where they were offloaded with a crane and positioned in the channel on a crushed rock subfoundation (Figure 8-47). A total of 700 precast sections were installed with daily placement rates ranging from 12 to 46 sections. The major advantages of precast concrete in this application included low cost, rapid construction, and ease of construction. Also, the use of precast concrete allowed the contractor to divert river water into the channel sections immediately following installation (Figure 8-48). Construction of the low-flow channel was completed in February 1992.\n\nh. Joliet Channel Walls . The walls were constructed in the early 1930's along both banks of the Illinois Waterway through the city of Joliet, IL. The normal pool elevation is 1.2 m (4 ft) below the top of the mass concrete gravity wall on the left bank. The top of the wall is about 2.4 to 9.1 m (8 to 30 ft) higher than the adjacent ground on the landside of the wall.\n\nFigure 8-45. Typical channel repair section, Placer Creek (after Hacker 1986)\n\n<!-- image -->\n\nFigure 8-46. Cross section of precast low-flow channel, Blue River Channel (after Mitscher 1992)\n\n<!-- image -->\n\n(1) A condition survey in 1984 revealed that seepage along monolith and construction joints combined with cycles of freezing and thawing had resulted in extensive deterioration of the exposed concrete to maximum depths of 0.6 m (2 ft). In contrast, those sections of the wall insulated from freezing and thawing by backfill had escaped deterioration. Stability analyses, which considered the depth of deterioration, confirmed that the gravity walls founded on bedrock remained stable. Therefore, it was decided that any repairs should provide aesthetically acceptable insulation for the exposed concrete walls to reduce the potential for additional freeze-thaw deterioration. Earth backfill, the most economical method of providing insulation, was not feasible in all reaches because of buildings near the wall and other right-of-way restrictions. Consequently, a precast concrete panel system that included insulation and drainage provisions was selected for the repair (Figure 8-49).\n\nFigure 8-47. Channel section delivery and installation, Blue River Channel\n\n<!-- image -->\n\n<!-- image -->\n\nFigure 8-48. Diversion of river water through channel sections, Blue River Channel\n\n<!-- image -->",
    "meta": {
      "doc": "EM 1110-2-2002",
      "chapter": "8",
      "section": "8-5",
      "section_title": "Precast Concrete Applications"
    }
  },
  {
    "id": "em2002_8-5_part8",
    "text": "[EM 1110-2-2002 \u00a78-5 Precast Concrete Applications]\nngs near the wall and other right-of-way restrictions. Consequently, a precast concrete panel system that included insulation and drainage provisions was selected for the repair (Figure 8-49).\n\nFigure 8-47. Channel section delivery and installation, Blue River Channel\n\n<!-- image -->\n\n<!-- image -->\n\nFigure 8-48. Diversion of river water through channel sections, Blue River Channel\n\n<!-- image -->\n\n(2) The reinforced-concrete panels were precast onsite in horizontal lifts. Form oil was used as a bond breaker to allow separation of panels following curing. As many as six panels were cast on top of each other. Typical panels were 254 mm (10 in.) thick, 5.3 m (17.5 ft) high, and 9.1 m (30 ft) long. Each panel had a groove in one end and a partially embedded waterstop in the other.\n\n(3) The installation sequence began with soil excavation to accommodate the panel footing and a perforated pipe drainage system. A 76-mm (3-in.)-diam pipe was installed vertically in the cast-in-place footing on 4.6-m (15-ft) centers. The pipes were used to collect any water seeping through joints in the wall and convey it into the subsurface drainage system.\n\n(4) A 10-mil-thick polyethylene vapor barrier was placed on the existing wall surface; deteriorated concrete was not removed prior to the repair. A 51-mm (2-in.) thickness of extruded insulation was placed on the vapor barrier. The insulation was then covered with another polyethylene vapor barrier. A crane was then used to lift the panels from the horizontal beds to the wall. The panels were positioned so that the groove accommodated the waterstop from the adjacent panel. Expansion-joint material was placed between the panels, and nonshrink grout was placed in the groove to encapsulate the waterstop. A cast-in-place concrete cap on top of the precast panels minimizes moisture intrusion into the repair.\n\n(5) The total length of the precast concrete repair was 349 m (1,145 ft). The contractor's bid price for the wall repair including drainage system, concrete footing, anchors, insulation, vapor barriers, and concrete cap was $207 per sq m ($19 per sq ft). The economical, aesthetically pleasing repair (Figure 8-50) was completed in August 1987 and the repair continues to perform satisfactorily.\n\ni. Ulsterville Bridge . Because this bridge spans a Class 1 trout stream in Ulsterville, NY, it was necessary to minimize onsite construction activities. Consequently, precast concrete components were used in September 1989 to construct the bridge abutments and deck.\n\nFigure 8-49. Typical repair section, Joliet Channel Wall\n\n<!-- image -->",
    "meta": {
      "doc": "EM 1110-2-2002",
      "chapter": "8",
      "section": "8-5",
      "section_title": "Precast Concrete Applications"
    }
  },
  {
    "id": "em2002_8-5_part9",
    "text": "[EM 1110-2-2002 \u00a78-5 Precast Concrete Applications]\n1987 and the repair continues to perform satisfactorily.\n\ni. Ulsterville Bridge . Because this bridge spans a Class 1 trout stream in Ulsterville, NY, it was necessary to minimize onsite construction activities. Consequently, precast concrete components were used in September 1989 to construct the bridge abutments and deck.\n\nFigure 8-49. Typical repair section, Joliet Channel Wall\n\n<!-- image -->\n\n(1) Precast modules of reinforced concrete stacked on a base slab were used to construct the abutments (Figure 8-51). The modular units were precast in 'startup' wood molds, which resulted in some minor fitting problems in the field; however, adjustments were made without the construction being interrupted. Once the modules were properly positioned and aligned, the back cavities in the units were filled with select granular backfill. Vertical reinforcing steel was inserted into the front cavities and these cavities were filled with cast-in-place concrete to form a sealed, monolithic-like front wall (Figure 8-52).\n\n(2) Once the abutments were completed, the precast deck was installed. The composite deck units were precast upside down in forms suspended from wide-flange steel girders. Stud shear connectors were welded to the girders. This technique uses the weight of the forms and the concrete to produce a prestressed effect on the girders.\n\nAnother result of the upside down casting is that the densest, least permeable concrete is on the wearing surface. When the cured deck units are turned over, the concrete is precompressed which increases its resistance to cracking. The deck units were placed with a crane; steel diaphragms were installed between the units, and then all longitudinal joints were sealed with grout. The bridge was ready for traffic as soon as construction was complete (Figure 8-53).\n\n(3) Since all components were precast, a small local contractor was able to complete the project within a few days. The cost of the bridge was very competitive with alternate construction procedures and there was minimal environmental impact on the existing trout stream.\n\nj. Summary. The use of precast concrete in repair and replacement of civil works structures has increased significantly in recent years and this trend is expected to continue. A review of these applications shows that, compared with cast-in-place concrete, precasting offers a number of advantages including ease of construction, rapid construction, high quality, durability, and economy.\n\nFigure 8-50. Joliet Channel Wall before and after repair\n\n<!-- image -->\n\n(1) Precasting minimizes the impact of adverse weather. Concrete fabrication in a precaster's plant can continue in winter weather that would make onsite castin-place concrete production cost prohibitive or impossible. Also, precast concrete can be installed underwater and in weather conditions where construction with conventional cast-in-place concrete would be impractical.",
    "meta": {
      "doc": "EM 1110-2-2002",
      "chapter": "8",
      "section": "8-5",
      "section_title": "Precast Concrete Applications"
    }
  },
  {
    "id": "em2002_8-5_part10",
    "text": "[EM 1110-2-2002 \u00a78-5 Precast Concrete Applications]\nepair\n\n<!-- image -->\n\n(1) Precasting minimizes the impact of adverse weather. Concrete fabrication in a precaster's plant can continue in winter weather that would make onsite castin-place concrete production cost prohibitive or impossible. Also, precast concrete can be installed underwater and in weather conditions where construction with conventional cast-in-place concrete would be impractical.\n\n(2) Concentrating construction operations in the precaster's plant significantly reduces the time and labor required for onsite construction. Reducing onsite construction time is a major advantage in repair of hydraulic structures such as locks and dams where delays and shutdowns can cause significant losses to the users and owners. Also, rapid construction minimizes the potential for adverse environmental impact in the vicinity of the project site.\n\nFigure 8-51. Top view of precast abutment prior to backfilling, Ulsterville Bridge\n\n<!-- image -->\n\nFigure 8-52. Front view of precast abutment prior to placing concrete cap, Ulsterville Bridge\n\n<!-- image -->\n\n(3) Although the quality and durability of precast concrete is not necessarily better than concrete cast in place at the project site, a qualified precaster usually has the advantages of a concentrated operation in a fixed plant with environmental control; permanent facilities for forming, batching, mixing, placing, and curing; well established operating procedures, including strict quality control; and, personnel with experience in the routine tasks performed on a daily basis. Also, precasting makes it possible to inspect the finished product prior to its incorporation into the structure.\n\nFigure 8-53. Precast abutment and deck units, Ulsterville Bridge\n\n<!-- image -->\n\n(4) Ease of construction, rapid construction, and repetitive use of formwork all contribute to lower construction costs with precast concrete. Also, underwater installation of precast concrete eliminates the significant costs associated with dewatering of a hydraulic structure so that conventional repairs can be made under dry conditions. As the number of qualified precast suppliers continues to increase and as contractors become more familiar with the advantages of precast concrete, it is anticipated that the costs of precast concrete will be further reduced.",
    "meta": {
      "doc": "EM 1110-2-2002",
      "chapter": "8",
      "section": "8-5",
      "section_title": "Precast Concrete Applications"
    }
  },
  {
    "id": "em2002_8-6_part0",
    "text": "[EM 1110-2-2002 \u00a78-6 Underwater Repairs]\nDewatering a hydraulic structure so that repairs can be made under dry conditions is often (a) difficult, and in some cases, practically impossible, (b) disruptive to project operations, and (c) expensive. For example, costs to dewater a stilling basin can exceed $1 million, and the average cost to dewater is more than 40 percent of the total repair cost (McDonald 1980). Consequently, studies were conducted as part of the REMR research program to develop improved materials and techniques for underwater repair of concrete. These studies included (a) identification of methods and equipment for underwater cleaning and inspection of concrete surfaces, (b) evaluation of materials and procedures for anchor embedment in hardened concrete under submerged conditions, (c) development of improved materials and techniques for underwater placement of freshly mixed concrete, and (d) development of prefabricated elements for underwater repair. Underwater inspection of concrete surfaces is covered in Section 2-4. Results of the remaining studies are summarized in the following.\n\na. Surface preparation. All marine growth, sediments, debris, and deteriorated concrete must be removed prior to placement of the repair material. This surface preparation is essential for any significant bond to occur between the repair material and the existing concrete substrate. Equipment and methods specifically designed for underwater excavation and debris removal are available. Also, a wide variety of underwater cleaning tools and methodologies have been designed specifically for cleaning the submerged portions of underwater structures. The advantages and limitations of each are described in detail by Keeney (1987) and summarized in the following.\n\n(1) Excavation. The three primary methods for excavation of accumulated materials, such as mud, sand, clay, and cobbles, include: air lifting, dredging, and jetting. Selection of the best method for excavation depends on several factors: the nature of the material to excavated; the vertical and horizontal distances the material must be moved; the quantity of the material to be excavated; and, the environment (water depth, current, and wave action). General guidance on the suitability of the various excavation methods is given in Figure 8-54.\n\n(a) Air lifts should be used to remove most types of sediment material in water depths of 8 to 23 m (25 to 75 ft).\n\n(b) Jetting and dredging techniques, or combinations thereof, are not limited by water depth.\n\n(2) Debris removal. The primary types of debris that accumulate in hydraulic structures, such as stilling basins, include cobbles, sediment, and reinforcing steel. Cobbles and sediment can be removed with one of the excavation techniques discussed in the previous section. Removal of exposed reinforcing steel often requires underwater cutting of the steel. There are three general categories of underwater steel cutting techniques. The two most common techniques are mechanical and thermal.",
    "meta": {
      "doc": "EM 1110-2-2002",
      "chapter": "8",
      "section": "8-6",
      "section_title": "Underwater Repairs"
    }
  },
  {
    "id": "em2002_8-6_part1",
    "text": "[EM 1110-2-2002 \u00a78-6 Underwater Repairs]\nch as stilling basins, include cobbles, sediment, and reinforcing steel. Cobbles and sediment can be removed with one of the excavation techniques discussed in the previous section. Removal of exposed reinforcing steel often requires underwater cutting of the steel. There are three general categories of underwater steel cutting techniques. The two most common techniques are mechanical and thermal.\n\n(a) Equipment used for mechanical cutting includes portable, hydraulically powered shears and bandsaws.\n\nFigure 8-54. Guidance on excavation techniques (Keeney 1987)\n\n|                                    | Excavation Method              | Excavation Method     | Excavation Method     |\n|------------------------------------|--------------------------------|-----------------------|-----------------------|\n| Excavation Factor                  | Air Lift                       | Jet                   | Dredge                |\n| Type of seabed material            | mud, sand, silt, clay, cobbles | mud, sand, silt, clay | mud, sand, silt, clay |\n| Water depth                        | 8 to 23 m (25 to 75 ft)        | unlimited             | unlimited             |\n| Horizontal distance material moved | short                          | short                 | short to long         |\n| Vertical distance material moved   | short to long                  | short                 | short to medium       |\n| Quantity of material excavated     | smail to large                 | small to medium       | small to medium       |\n| Local current                      | not required                   | required              | not required          |\n| Topside equipment required         | compressor                     | dund                  | dund                  |\n| Shipped space/weight               | large                          | small                 | medium                |\n\n(b) Three thermal techniques are recommended for underwater cutting: oxygen-arc cutting, shielded-metalarc cutting and gas cutting. Oxygen cutting is the preferred technique for Navy Underwater Construction Team diver operations.\n\n(c) The technology exists for underwater abrasive-jet cutting systems, and commercially available equipment is evolving.\n\n(3) Cleaning. There are three general types of cleaning tools: hand tools, powered hand tools, and, self-propelled cleaning vehicles. Hand tools include conventional devices such as scrapers, chisels, and wire brushes. Powered hand tools include rotary brushes, abrasive discs, and water-jet systems. Self-propelled cleaning vehicles are large brush systems that travel along the work surface on wheels. The types of cleaning tools recommended for different types of material, fouling, and surface area are shown in Figure 8-55.\n\n(a) On large and accessible concrete surfaces, a selfpropelled vehicle can be used to quickly and effectively remove light to moderate marine and freshwater fouling.",
    "meta": {
      "doc": "EM 1110-2-2002",
      "chapter": "8",
      "section": "8-6",
      "section_title": "Underwater Repairs"
    }
  },
  {
    "id": "em2002_8-6_part2",
    "text": "[EM 1110-2-2002 \u00a78-6 Underwater Repairs]\ntems. Self-propelled cleaning vehicles are large brush systems that travel along the work surface on wheels. The types of cleaning tools recommended for different types of material, fouling, and surface area are shown in Figure 8-55.\n\n(a) On large and accessible concrete surfaces, a selfpropelled vehicle can be used to quickly and effectively remove light to moderate marine and freshwater fouling.\n\nFor areas that are not large enough to justify the use of a self-propelled vehicle, hydraulically powered hand tools, such as rotary cutters, can efficiently remove all fouling from concrete surfaces.\n\n(b) A high-pressure waterjet is the best tool to use in obstructed or limited access areas. A high-pressure, high-flow system can be used to remove most types of moderate to heavy fouling. A high-pressure, low-flow system may be required to clean an area that is difficult or impossible to reach with a high-flow system because of the retrojet.\n\n(c) Because of their low cleaning efficiency, hand tools should be used only where there is light fouling or spot cleaning is to be done in limited areas.\n\nb. Anchors. Repairs are often anchored to the existing concrete substrate with dowels. Anchors are particularly necessary in areas where it is difficult to keep the concrete surface clean until the repair is placed. Anchor systems are categorized as either cast-in-place (anchors installed before the concrete is cast) or Notes:",
    "meta": {
      "doc": "EM 1110-2-2002",
      "chapter": "8",
      "section": "8-6",
      "section_title": "Underwater Repairs"
    }
  },
  {
    "id": "em2002_8-6_part3",
