Repository: Pace200413/inspection-agent

## Overview

I built this project to explore how computer vision and retrieval-augmented generation can work together in a practical engineering workflow.

A user can upload a concrete inspection image or ask a question about concrete repair. A fine-tuned YOLOv8 model detects cracks, corrosion, and spalling. A LangGraph agent then searches a knowledge base built from **USACE EM 1110-2-2002**, grades the retrieved evidence, rewrites weak searches when necessary, and produces an answer with section-level citations.

When the manual does not support an answer, the system is designed to say that the available evidence is insufficient rather than inventing a recommendation.

File: data/chunks.json (part 19 of 22)
[
    "text": "[EM 1110-2-2002 \u00a78-6 Underwater Repairs]\nhere is light fouling or spot cleaning is to be done in limited areas.\n\nb. Anchors. Repairs are often anchored to the existing concrete substrate with dowels. Anchors are particularly necessary in areas where it is difficult to keep the concrete surface clean until the repair is placed. Anchor systems are categorized as either cast-in-place (anchors installed before the concrete is cast) or Notes:\n\n| Fouling   | Size           | Material                             | Material                             | Material                             |\n|-----------|----------------|--------------------------------------|--------------------------------------|--------------------------------------|\n|           |                | Concrete                             | Steel                                | Timber                               |\n| Light     | Massive        | Self-propelled vehicles              | Self-propelled vehicles              | Waterjets                            |\n| Light     | Large          | Waterjets and hand-held power tools* | Waterjets and hand-held power tools* | Waterjets and hand-held power tools* |\n| Light     | Limited Access | High-pressure waterjets              | High-pressure waterjets              | High-pressure waterjets              |\n| Moderate  | Massive        | Self-propelled vehicles              | Self-propelled vehicles              | Waterjets/ power tools               |\n| Moderate  | Large          | Power tools/ waterjets               |                                      | Power tools/ waterjets               |\n| Moderate  | Limited Access | High-pressure waterjets              | High-pressure waterjets              | High-pressure waterjets              |\n| Heavy     | Massive        | Self-propelled vehicles              | Self-propelled vehicles              | N/A                                  |\n| Heavy     | Large          | Power tools                          | Power tools/ waterjets               | Power tools                          |\n| Heavy     | Limited Access | High-pressure waterjets              | High-pressure waterjets              | High-pressure waterjets              |\n\n- \u2605 Hand tools for limited spot cleaning of light and loose fouling.\n- Abrasive waterjets for paint removal or bare metal finish on steel structures.\n\nFigure 8-55. Guidance on cleaning tools (Keeney 1987)\n\npostinstalled (anchors installed in holes drilled after the concrete has hardened). Since most of the anchors used in concrete repair are postinstalled, anchors can be classified as either grouted or expansion systems.",
    "meta": {
      "doc": "EM 1110-2-2002",
      "chapter": "8",
      "section": "8-6",
      "section_title": "Underwater Repairs"
    }
  },
  {
    "id": "em2002_8-6_part4",
    "text": "[EM 1110-2-2002 \u00a78-6 Underwater Repairs]\ned spot cleaning of light and loose fouling.\n- Abrasive waterjets for paint removal or bare metal finish on steel structures.\n\nFigure 8-55. Guidance on cleaning tools (Keeney 1987)\n\npostinstalled (anchors installed in holes drilled after the concrete has hardened). Since most of the anchors used in concrete repair are postinstalled, anchors can be classified as either grouted or expansion systems.\n\n(1) Expansion anchors are designed to be inserted into predrilled holes and then expanded by either torquing the nut, hammering the anchor, or expanding into an undercut in the concrete. These anchors transfer the tension load from the anchor to the concrete through friction or keying against the side of the drill hole. Detailed descriptions of the various types of expansion anchors are included in ACI 355.1R.\n\n(2) Grouted anchors include headed or headless bolts, threaded rods, and deformed reinforcing bars. They are embedded in predrilled holes with either cementitious or polymer materials. Cementitious materials include portland-cement grouts, with or without sand, and other commercially available premixed grouts. Polymer materials are generally two-component compounds of polyesters, vinylesters, or epoxies. These resins are available in four forms: tubes or 'sausages,' glass capsules, plastic cartridges, or bulk. Setting times for polymer materials are temperature dependent and can vary from less than a minute to several hours depending on the formulation.\n\n(3) The effectiveness of neat portland-cement grout, epoxy resin, and prepackaged polyester resin in embedding anchors in hardened concrete was evaluated under a variety of wet and dry installation and curing conditions (Best and McDonald 1990b). Pullout tests were conducted at eight different ages ranging from 1 day to\n\n32 months. Creep and durability tests were also conducted.\n\n(a) Beyond 1 day, all pullout strengths were approximately equal to the ultimate strength of the reinforcingbar anchor when the anchors were installed under dry conditions, regardless of the type of embedment material or curing conditions. With the exception of the anchors embedded in polyester resin under submerged conditions, pullout strengths were essentially equal to the ultimate strength of the anchor when the anchors were installed under wet or submerged conditions. The overall average pullout strength of anchors embedded in polyester resin under submerged conditions was 35 percent less than the strength of similar anchors installed and cured under dry conditions. The largest reductions in pullout strength, approximately 50 percent, occurred at ages of 6 and 16 months. Although the epoxy resin performed well in these tests when placed in wet holes, it should be noted that the manufacturer does not recommend placement under submerged conditions.",
    "meta": {
      "doc": "EM 1110-2-2002",
      "chapter": "8",
      "section": "8-6",
      "section_title": "Underwater Repairs"
    }
  },
  {
    "id": "em2002_8-6_part5",
    "text": "[EM 1110-2-2002 \u00a78-6 Underwater Repairs]\nrged conditions was 35 percent less than the strength of similar anchors installed and cured under dry conditions. The largest reductions in pullout strength, approximately 50 percent, occurred at ages of 6 and 16 months. Although the epoxy resin performed well in these tests when placed in wet holes, it should be noted that the manufacturer does not recommend placement under submerged conditions.\n\n(b) Creep tests were conducted by subjecting pullout specimens to a sustained load of 60 percent of the anchoryield strength and periodically measuring anchor slippage at the end of the specimen opposite the loaded end. After 6 months under load, anchors embedded in portlandcement grout and epoxy resin that were installed and tested under wet conditions exhibited low anchor slippage, averaging 0.071 and 0.084 mm (0.0028 and 0.0033 in.), respectively, or two to four times higher than results under dry conditions. Anchors embedded in polyester resin, installed and cured under submerged conditions, exhibited significant slippage; in fact, in one case the anchor pulled completely out of the concrete after 14 days under load. After 6 months under load, the two remaining specimens exhibited an average anchor slippage of 2.09 mm (0.0822 in.), approximately 30 times higher than anchors embedded in portland-cement grout under the same conditions.\n\n(c) Long-term durability of the embedment materials was evaluated by periodic compressive strength tests on 51-mm (2-in.) cubes stored both submerged and in laboratory air. After 32 months, the average compressive strength of polyester-resin and epoxy-resin specimens stored in water was 37 and 26 percent less, respectively, than that of companion specimens stored in air. The strength of portland-cement grout cubes stored in water averaged 5 percent higher than that of companion specimens stored in air during the same period.\n\n(4) The performance of anchors embedded in vinylester resin, prepackaged in glass capsules, was also evaluated under dry and submerged conditions (McDonald 1989). Pullout tests were conducted at four different ages ranging from 1 to 28 days. The tensile capacity of anchors embedded under submerged conditions was approximately one-third that of similar anchors embedded in dry holes.",
    "meta": {
      "doc": "EM 1110-2-2002",
      "chapter": "8",
      "section": "8-6",
      "section_title": "Underwater Repairs"
    }
  },
  {
    "id": "em2002_8-6_part6",
    "text": "[EM 1110-2-2002 \u00a78-6 Underwater Repairs]\ne same period.\n\n(4) The performance of anchors embedded in vinylester resin, prepackaged in glass capsules, was also evaluated under dry and submerged conditions (McDonald 1989). Pullout tests were conducted at four different ages ranging from 1 to 28 days. The tensile capacity of anchors embedded under submerged conditions was approximately one-third that of similar anchors embedded in dry holes.\n\n(5) The reduced tensile capacity of anchors embedded in concrete under submerged conditions with prepackaged polyester-resin and vinylester-resin cartridges is primarily attributed to the anchor installation procedure. Resin extruded from dry holes during anchor installation was very cohesive, and a significant effort was required to obtain the full embedment depth. In comparison, anchor installation required significantly less effort under submerged conditions. Also, the extruded resin was much more fluid under wet conditions, and the creamy color contrasted with the black resin extruded under dry conditions. Although insertion of the adhesive capsule or cartridge into the drill hole displaces the majority of the water in the hole, water will remain between the walls of the adhesive container and the drill hole. Insertion of the anchor traps this water in the drill hole and causes it to become mixed with the adhesive, resulting in an anchor with reduced tensile capacity. An anchor-installation procedure that eliminates the problem of resin and water mixing in the drill hole is described by McDonald (1990).\n\n(a) In the revised installation procedure (Figure 8-56), a small volume of adhesive was injected into the bottom of the drill hole in bulk form prior to insertion of the adhesive capsule. This injection was easily accomplished with recently developed paired plastic cartridges (Figure 8-57) which contained the vinylester resin and a hardener. The cartridges were inserted into a tool similar to a caulking gun which automatically dispensed the proper material proportions through a static mixing tube directly into the drill hole. Once the injection was completed, insertion of a prepackaged vinylester-resin capsule displaced the remainder of the water in the drill hole prior to anchor insertion and spinning.\n\n(b) Anchors installed with the revised procedure exhibited essentially the same tensile capacity under dry and submerged conditions. At 3-mm (0.1-in.) displacement, the tensile capacity of vertical anchors installed with the revised procedure under submerged conditions averaged more than three times greater than that of similar anchors installed with the original procedure. The ultimate tensile capacity of anchors installed under submerged conditions was near the yield load of the anchors. Also, the difference in tensile capacity between horizontal anchors installed under dry and submerged conditions was less than 2 percent.\n\nFigure 8-56. Two-step procedure for anchor installation under submerged conditions\n\n<!-- image -->",
    "meta": {
      "doc": "EM 1110-2-2002",
      "chapter": "8",
      "section": "8-6",
      "section_title": "Underwater Repairs"
    }
  },
  {
    "id": "em2002_8-6_part7",
    "text": "[EM 1110-2-2002 \u00a78-6 Underwater Repairs]\nchors installed with the original procedure. The ultimate tensile capacity of anchors installed under submerged conditions was near the yield load of the anchors. Also, the difference in tensile capacity between horizontal anchors installed under dry and submerged conditions was less than 2 percent.\n\nFigure 8-56. Two-step procedure for anchor installation under submerged conditions\n\n<!-- image -->\n\n(6) Epoxy resins were not prepackaged in 'sausage' type cartridges because insertion and spinning of the anchor did not provide adequate mixing. However, with development of the coaxial or paired disposable cartridges with static mixing tubes, a number of suppliers are presently marketing epoxies for anchor embedment under submerged conditions. Also, some suppliers contend that insertion of the prepackaged capsule in the second step of the two-step installation procedure can be eliminated by injecting additional epoxy. However, preliminary results of current tests indicate that anchors installed by epoxy injection alone perform very poorly.\n\n(7) A 'nonshrink cementitious anchor cartridge' was recently introduced on the market. According to the supplier, the cartridge contains a fast-setting cementitious compound encased in a unique envelope, which when immersed in water will allow controlled wetting of the contents, forming a thixotropic grout. Results of preliminary tests on anchors installed with this system under submerged conditions are very favorable.\n\n(8) Pending completion of current tests, the two-step anchor installation procedure (Figure 8-56) should be followed when prepackaged vinylester resin is to be used as an embedment material for short (less than 381-mm (15-in.) embedment length) steel anchors in hardened concrete under submerged conditions. Similar anchors embedded in neat portland-cement grout exhibit excellent performance when the grout is allowed to cure for a minimum of 3 days prior to loading. The ability of the anchor system including any embedment material, to perform satisfactorily under the exposure conditions, particularly creep and fatigue, should be evaluated during design of the repair.\n\nFigure 8-57. Paired disposable cartridges and static mixing tube\n\n<!-- image -->\n\nc. Materials . Cast-in-place concrete and prefabricated elements of concrete and steel have been used successfully in underwater repair of hydraulic structures. Each material has inherent advantages and limitations which should be considered in design of a repair for specific project conditions.",
    "meta": {
      "doc": "EM 1110-2-2002",
      "chapter": "8",
      "section": "8-6",
      "section_title": "Underwater Repairs"
    }
  },
  {
    "id": "em2002_8-6_part8",
    "text": "[EM 1110-2-2002 \u00a78-6 Underwater Repairs]\nesign of the repair.\n\nFigure 8-57. Paired disposable cartridges and static mixing tube\n\n<!-- image -->\n\nc. Materials . Cast-in-place concrete and prefabricated elements of concrete and steel have been used successfully in underwater repair of hydraulic structures. Each material has inherent advantages and limitations which should be considered in design of a repair for specific project conditions.\n\n(1) Cast-in-place concrete. Successful underwater concrete placement requires that the fresh concrete be protected from the water until it is in place and begins to stiffen so that the cement and other fines cannot wash away from the aggregates. This protection can be achieved through proper use of placing equipment, such as tremies and pumps (ACI 304R, and Gerwick 1988). Also, the quality of the cast-in-place concrete can be enhanced by the addition of an antiwashout admixture (AWA) which increases the cohesiveness of the concrete (Khayat 1991, Neeley 1988, and Neeley, Saucier, and Thornton 1990). The purpose, types, and functions of AWA's for concrete used in underwater repairs is described in REMR Technical Note CS-MR-7.2 (USAEWES 1985f).\n\n(a) Concrete mixtures for underwater placement must be highly workable and cohesive. The degree of workability and cohesiveness can vary somewhat depending upon the type of placing equipment being used and the physical dimensions of the placement area. For example, massive and confined placements, such as cofferdams, or bridge piers, can be completed with a conventional tremie concrete mixture that is less workable (flowable) and cohesive than a mixture for a typical repair where the concrete is placed in relatively thin sections with large surface areas. An AWA should be used to enhance the cohesiveness of concrete that must flow laterally in thin lifts for a substantial distance. Silica fume should be used to enhance the hardened properties of concrete subjected to abrasion-erosion. The addition of silica fume will also increase the cohesiveness of the fresh concrete mixture. Guidance on proportioning concrete mixtures for underwater placement is given in EM 1110-2-2000.\n\n(b) The tremie method has been successfully used for many years to place concrete underwater (ACI 304R).",
    "meta": {
      "doc": "EM 1110-2-2002",
      "chapter": "8",
      "section": "8-6",
      "section_title": "Underwater Repairs"
    }
  },
  {
    "id": "em2002_8-6_part9",
    "text": "[EM 1110-2-2002 \u00a78-6 Underwater Repairs]\nlica fume should be used to enhance the hardened properties of concrete subjected to abrasion-erosion. The addition of silica fume will also increase the cohesiveness of the fresh concrete mixture. Guidance on proportioning concrete mixtures for underwater placement is given in EM 1110-2-2000.\n\n(b) The tremie method has been successfully used for many years to place concrete underwater (ACI 304R).\n\nThe tremie pipe must be long enough to reach from above water to the location underwater where the concrete is to be deposited. Concrete flows through the tremie, the lower end of which is embedded in a mound of the fresh concrete so that all subsequent concrete flows into the mound and is not exposed directly to the surrounding water. Tremie concrete mixtures must be fully protected from exposure to water until in place. AWA's can be used in tremie concrete but are not necessary, although their use will enhance the cohesiveness and flowability of the concrete. If an AWA is used, embedment of the tremie in the fresh concrete is still desirable, but some exposure of the fresh concrete to water may be permitted. Free-fall exposure of the concrete through water is not recommended under any conditions. Usually the tremie is maintained in a vertical position. However, recent research has indicated that inclining the tremie to approximately 45 deg is effective when placement conditions require the concrete to flow laterally several feet in thin layers (Khayat 1991).\n\n(c) The Hydrovalve method and the Kajima Double Tube tremie method (Gerwick 1988) are each variations of the traditional tremie. Each uses a flexible hose that collapses under hydrostatic pressure and thus carries a controlled amount of concrete down the hose in slugs. This slow and contained movement of the concrete helps to prevent segregation and is particularly useful in placing conventional tremie concrete. These methods are reliable, inexpensive, and can be used by any contractor with personnel experienced in working underwater.",
    "meta": {
      "doc": "EM 1110-2-2002",
      "chapter": "8",
      "section": "8-6",
      "section_title": "Underwater Repairs"
    }
  },
  {
    "id": "em2002_8-6_part10",
    "text": "[EM 1110-2-2002 \u00a78-6 Underwater Repairs]\nflexible hose that collapses under hydrostatic pressure and thus carries a controlled amount of concrete down the hose in slugs. This slow and contained movement of the concrete helps to prevent segregation and is particularly useful in placing conventional tremie concrete. These methods are reliable, inexpensive, and can be used by any contractor with personnel experienced in working underwater.\n\n(d) In recent years, pumping has become preferable to the tremie method for placing concrete underwater. There are fewer transfer points for the concrete, the problems associated with gravity feed are eliminated, and the use of a boom permits better control during placement. These advantages are especially important when concrete is being placed in thin layers, as is the case in many repair situations. A concrete pump was effectively used for underwater repair of erosion damage at Red Rock Dam (Neeley and Wickersham 1989). A diver controlled the end of the pump line, keeping it embedded in the mass of newly discharged concrete and moving it around to completely fill the repair area. The effects of the AWA used were apparent; even though the concrete had a slump of 229 mm (9 in.), it was very cohesive. The concrete pumped very well and, according to the diver, self-levelled within a few minutes following placement. The diver also reported that the concrete remained cohesive and exhibited very little loss of fines on the few occasions when the end of the pump line kicked out of the concrete. The total cost of the repair was $128,000.\n\nIn comparison, estimated costs to dewater alone for a conventional repair ranged from $1/2 to $3/4 million.\n\n(e) Pneumatic valves attached to the end of a concrete pump line permit better control of concrete flow through the lines and even allow termination of the flow to protect the concrete within the lines and to prevent excessive fouling of the water while the boom is being moved. Some units incorporate a level detector to monitor the concrete placement. This method is considered to be one of the most effective for placing concrete underwater (Gerwick 1988). Guidance on pumped concrete is given in EM 1110-2-2000. Also, ACI 304.2R is an excellent reference.\n\n(f) Preplaced-aggregate concrete is an effective method for repairing large void areas underwater. The coarse aggregate is enclosed in forms, and grout is then injected from the bottom of the preplaced aggregate. To prevent loss of fines and cement at the top of the repair, venting forms have a permeable fabric next to the concrete, backed with a wire mesh, and supported by a stronger backing of perforated steel and plywood. The pressure generated by the grout beneath the forms necessitates doweling to hold down the forms. The grout must have a high fluidity to ensure complete filling of voids. Use of an AWA will lessen the need for the protective top form. Guidance on preplaced-aggregate concrete is given in EM 1110-2-2000 and ACI 304.1R.",
    "meta": {
      "doc": "EM 1110-2-2002",
      "chapter": "8",
      "section": "8-6",
      "section_title": "Underwater Repairs"
    }
  },
  {
    "id": "em2002_8-6_part11",
    "text": "[EM 1110-2-2002 \u00a78-6 Underwater Repairs]\nwire mesh, and supported by a stronger backing of perforated steel and plywood. The pressure generated by the grout beneath the forms necessitates doweling to hold down the forms. The grout must have a high fluidity to ensure complete filling of voids. Use of an AWA will lessen the need for the protective top form. Guidance on preplaced-aggregate concrete is given in EM 1110-2-2000 and ACI 304.1R.\n\n(g) Some techniques have been developed, such as buckets, skips, and tilting pallet barges, to place stiff, highly cohesive concrete by dropping the concrete through several feet of water, thus requiring the use of a large amount of AWA. However, until these methods have been fully developed and proved effective, there is a substantial risk that the end result will be a poor quality concrete placement. Therefore, placing concrete by allowing it to free-fall through several feet of water is not recommended.\n\n(2) Prefabricated elements. Precast concrete panels and modular sections have been successfully used in underwater repair of lock walls (Section 8-1), stilling basins, and dams (Section 8-5). Prefabricated steel panels have been used underwater as temporary and permanent top forms for preplaced-aggregate concrete. Also, prefabricated steel modules have been used in underwater repair of erosion damage. Rail and Haynes (1991) concluded that it is feasible to use prefabricated steel, precast concrete, or composite steel-concrete panels in underwater repair of stilling basins. Each material has inherent advantages, and the following factors should be considered in designing panels for a specific project.\n\n(a) Abrasion resistance. It is the opinion of Rail and Haynes (1991) that the abrasion resistance of steel is far superior to that of concrete; however, no data were given to substantiate this claim. Recent tests by Simons (1992) indicate that the widths and depths of abrasion of concrete mixtures with an average compressive strength of 75 MPa (10,915 psi) at 28 days were 1.6 and 2.3 times higher, respectively, compared to abrasion-resistant steel. However, when the depths of abrasion were compared as a percentage of the thickness for typical panels of each material, it was concluded that the durability of the high-strength concrete was equivalent to that of the abrasion-resistant steel. Guidance on proportioning of high-strength concrete mixtures is given in EM 1110-22000. A thorough discussion of high-strength concrete is given in ACI 363R.",
    "meta": {
      "doc": "EM 1110-2-2002",
      "chapter": "8",
      "section": "8-6",
      "section_title": "Underwater Repairs"
    }
  },
  {
    "id": "em2002_8-6_part12",
    "text": "[EM 1110-2-2002 \u00a78-6 Underwater Repairs]\nowever, when the depths of abrasion were compared as a percentage of the thickness for typical panels of each material, it was concluded that the durability of the high-strength concrete was equivalent to that of the abrasion-resistant steel. Guidance on proportioning of high-strength concrete mixtures is given in EM 1110-22000. A thorough discussion of high-strength concrete is given in ACI 363R.\n\n(b) Uplift. Uplift forces caused by high-velocity water flowing over the panel surface is a concern in repair of hydraulic structures, particularly stilling basins. The Old River Low Sill Control Structure demonstrated the problem of uplift of steel panels (McDonald 1980). Thirty modules, 7.3 m (24 ft) long and ranging in width from 0.9 to 6.7 m (3 to 22 ft), were prefabricated from 13-mm (1/2-in.)-thick steel plate for the stilling basin repair. After the modules were installed and anchored underwater, the voids between the steel plate and the existing concrete slab were filled with grout. Additional anchors were installed in holes drilled through the grouted modules and into the basin slab to a depth of 0.9 m (3 ft). An underwater inspection of the basin 8 months after the repairs showed that 7 of the 30 modules had lost portions of their steel plate, ranging from 20 to 100 percent of the surface area. A number of anchor bolts were found broken flush with the surface plate or the grout or pulled completely out of the substrate. A second inspection, approximately 2 years after repair, revealed that additional steel plate had been ripped from four of the modules previously damaged, and an additional nine modules had sustained damage. There were only a few remnants of the steel plates when the basin was dewatered 11 years after the repairs. Precast concrete panels, with a minimum thickness of about 100 mm (4 in.), should be less susceptible to these problems. The increased panel stiffness, damping, and bond to the infill concrete will reduce uplift problems.\n\n(c) Anchors. The design of the anchor system should ensure that the prefabricated panels are adequately anchored to the existing concrete to resist the uplift forces and vibrations created by flowing water. Welding of anchor systems as nearly flush with the prefabricated steel plate surface as possible appears more desirable than raised bolted connections. Preformed, recessed holes for anchors were easily incorporated during precasting of the concrete panels used in underwater repairs at Gavins Point Dam (Section 8-5). The ability of the anchor system, including any embedment material, to perform satisfactorily under the exposure conditions, particularly creep and fatigue, should be evaluated during design of the repair.",
    "meta": {
      "doc": "EM 1110-2-2002",
      "chapter": "8",
      "section": "8-6",
      "section_title": "Underwater Repairs"
    }
  },
  {
    "id": "em2002_8-6_part13",
    "text": "[EM 1110-2-2002 \u00a78-6 Underwater Repairs]\nn raised bolted connections. Preformed, recessed holes for anchors were easily incorporated during precasting of the concrete panels used in underwater repairs at Gavins Point Dam (Section 8-5). The ability of the anchor system, including any embedment material, to perform satisfactorily under the exposure conditions, particularly creep and fatigue, should be evaluated during design of the repair.\n\n(d) Joints. Joint details are important design considerations because once a panel fails and is displaced, adjacent panels are more susceptible to failure as a result of their exposed edges. Consequently, each panel should be designed as an individual repair unit and should not rely on adjacent panels for protection. The vulnerability of joints can be reduced by providing stiffened and recessed panel edges. The joint between the existing concrete and the leading edge of the upstream panels should be designed to provide a smooth transition to the repair section. A general design philosophy should be to minimize the number of joints by using the largest panels practical.\n\n(e) Weight. Panels are usually installed with a bargemounted crane. Therefore, panel weight can be important, depending on the lifting capacity of available cranes. For panels of a given area, the weight of concrete panels in air will be about four times the weight of steel panels.\n\n(f) Panel supports. Panel supports are bottominstalled platforms or seats which may be required to ensure that panels are placed at the desired elevation and are properly aligned. Rail and Haynes (1991) present several concepts for panel supports, some of which include a means to attach and anchor the panel to resist uplift forces. The potential of these concepts should be evaluated based on specific project requirements.\n\n(g) Infill placement. The physical dimensions of the placement area dictate whether portland-cement grout or concrete is used as the infill material. Grout should be used in those applications that require the infill to flow substantial distances in very thin lifts, whereas pumped concrete or preplaced-aggregate concrete should be used to fill larger voids.",
    "meta": {
      "doc": "EM 1110-2-2002",
      "chapter": "8",
      "section": "8-6",
      "section_title": "Underwater Repairs"
    }
  },
  {
    "id": "em2002_8-6_part14",
    "text": "[EM 1110-2-2002 \u00a78-6 Underwater Repairs]\nbased on specific project requirements.\n\n(g) Infill placement. The physical dimensions of the placement area dictate whether portland-cement grout or concrete is used as the infill material. Grout should be used in those applications that require the infill to flow substantial distances in very thin lifts, whereas pumped concrete or preplaced-aggregate concrete should be used to fill larger voids.\n\nd. Inspection. Inspection of the work as it progresses is important, and there are a number of techniques and procedures for underwater inspection described in Section 2-4. The selection of inspection techniques will be affected by type, size, location, and environmental conditions of a particular job, along with technical capabilities and limitations and monetary constraints. Visual inspection is usually the first technique considered for underwater inspection. Low-light video is an alternative to the diver-inspector. A diver with two-way communication can position the video camera as directed by the inspector who views the video from the surface. A remotely operated vehicle (ROV) with a video camera can also be used where water currents and turbulence permit use of an ROV. More sophisticated techniques such as echo sounders, side-scan sonar, radar, laser mapping, and high-resolution acoustic mapping are also available. The high-resolution acoustic mapping system appears to be ideal for inspection of underwater repairs.\n\ne. Support personnel/equipment . A qualified diving team is required for underwater repairs. Personnel should be skilled in the operation of construction and inspection equipment to be used during the repair. All personnel should have a thorough understanding of proper working procedures to minimize the risk of an accident. Personnel safety should be given a high priority.",
    "meta": {
      "doc": "EM 1110-2-2002",
      "chapter": "8",
      "section": "8-6",
      "section_title": "Underwater Repairs"
    }
  },
  {
    "id": "em2002_8-7_part0",
    "text": "[EM 1110-2-2002 \u00a78-7 Geomembrane Applications]\nMany of the Corps' structures exhibit significant concrete cracking which allows water intrusion into or through the structure. These cracks are the result of a variety of phenomena, including restrained concrete shrinkage, thermal gradients, cycles of freezing and thawing, alkaliaggregate reaction, and differential settlement of the foundation. Water leakage through hydraulic structures can also result from poor concrete consolidation during construction, improperly prepared lift or construction joints, and waterstop failures. When leakage rates become unacceptable, repairs are made. Conventional repair methods generally consist of localized sealing of cracks and defective joints by cementitious and chemical grouting, epoxy injection, or surface treatments. Even though localized sealing of leaking cracks and defective joints with conventional methods has been successful in some applications, in many cases some type of overall repair is still required after a few years. Consequently, the potential for geomembranes in such repairs was evaluated as part of the REMR Research Program.\n\na. Background. Various configurations of geomembranes have been used as impervious synthetic barriers in dams for more than 30 years. Generally, membranes are placed within an embankment or rockfill dam as part of the impervious core or at the upstream face of embankment, rockfill, and concrete gravity dams.\n\nIn recent years, geomembranes have been increasingly used for seepage control in a variety of civil engineering structures, including canals, reservoirs, storage basins, dams, and tunnels. Geomembranes have also been used successfully to resurface the upstream face of a number of old concrete and masonry dams, particularly in Europe.\n\nb. Definition. Consistent with the International Commission on Large Dams (ICOLD 1991) the term 'geomembrane' is used herein for polymeric membranes which constitute a flexible, watertight material with a thickness of one-half to a few millimeters. A wide range of polymers, including plastics, elastomers, and blends of polymers, are used to manufacture geomembranes.",
    "meta": {
      "doc": "EM 1110-2-2002",
      "chapter": "8",
      "section": "8-7",
      "section_title": "Geomembrane Applications"
    }
  },
  {
    "id": "em2002_8-7_part1",
    "text": "[EM 1110-2-2002 \u00a78-7 Geomembrane Applications]\ndams, particularly in Europe.\n\nb. Definition. Consistent with the International Commission on Large Dams (ICOLD 1991) the term 'geomembrane' is used herein for polymeric membranes which constitute a flexible, watertight material with a thickness of one-half to a few millimeters. A wide range of polymers, including plastics, elastomers, and blends of polymers, are used to manufacture geomembranes.\n\nc. Fabrication . Since the existing concrete or masonry surfaces to receive the geomembrane are usually rough, a geotextile is often used in conjunction with the geomembrane to provide protection against puncturing. For example, the geocomposite SIBELON CNT consists of a nonwoven, needle-punched polyester geotextile which is bound to one side of the flexible PVC geomembrane by heating during the extrusion process. The geotextile is also designed to function as a drain to evacuate any water between the concrete and the geomembrane. The PVC and geotextile layers are 2.5 and 1.5 mm (0.1 and 0.6 in.) thick, respectively, and weigh 3,250 and 500 g/sq m (6 and 0.9 lb/sq yd), respectively. The geocomposite is manufactured in rolls with a minimum width of 2.05 m (6.7 ft) and lengths dependent upon the specific application. In dam applications, each roll is long enough to cover the height of the upstream face where it is to be installed, thus avoiding horizontal welds.\n\nd. Installation. In early applications, geomembranes were attached directly to the upstream face of concrete dams with nails or adhesives. In more recent applications, geocomposites have been installed with stainless steel profiles anchored to the face of the dam. This system (SIBELON SYSTEMS DAMS/CSE) consists of two vertical U-shaped sections fabricated to fit one inside the other to form a continuous rib (Figure 8-58). In addition to a uniform, continuous anchorage of the geocomposite, the system also allows the geomembrane to be pretensioned, thus eliminating the problem of sagging caused by the weight of the geomembrane.\n\n(1) Profiles are not installed near vertical monolith joints to allow the elastic geocomposite to accommodate longitudinal joint movements. The vertical anchorage and tensioning profiles are fabricated in 1.4-m (4.6-ft) lengths with slots for the threaded rods to allow relative vertical displacements between adjacent monoliths.",
    "meta": {
      "doc": "EM 1110-2-2002",
      "chapter": "8",
      "section": "8-7",
      "section_title": "Geomembrane Applications"
    }
  },
  {
    "id": "em2002_8-7_part2",
