Repository: Pace200413/inspection-agent

## Overview

I built this project to explore how computer vision and retrieval-augmented generation can work together in a practical engineering workflow.

A user can upload a concrete inspection image or ask a question about concrete repair. A fine-tuned YOLOv8 model detects cracks, corrosion, and spalling. A LangGraph agent then searches a knowledge base built from **USACE EM 1110-2-2002**, grades the retrieved evidence, rewrites weak searches when necessary, and produces an answer with section-level citations.

When the manual does not support an answer, the system is designed to say that the available evidence is insufficient rather than inventing a recommendation.

File: data/chunks.json (part 20 of 22)
[
    "text": "[EM 1110-2-2002 \u00a78-7 Geomembrane Applications]\nating the problem of sagging caused by the weight of the geomembrane.\n\n(1) Profiles are not installed near vertical monolith joints to allow the elastic geocomposite to accommodate longitudinal joint movements. The vertical anchorage and tensioning profiles are fabricated in 1.4-m (4.6-ft) lengths with slots for the threaded rods to allow relative vertical displacements between adjacent monoliths.\n\n(2) Any water which might collect behind the geocomposite is conveyed, at atmospheric pressure, along the profiles to the heel of the dam where it can be collected in drainage pipes. A high-density polyethylene geonet, 4 mm (0.016 in.) thick with a diamond-shaped mesh, can be installed behind the geocomposite to increase the drainage capacity of the system. The perimeter of the membrane system is sealed against the concrete face with stainless steel profiles to prevent intrusion of reservoir water. A flat profile is used for the horizontal seal at the crest of the dam and C-shaped profiles (Figure 8-59) are used along the heel of the dam and the abutments.\n\nFigure 8-58. Detail of vertical anchorage and drainage profile\n\n<!-- image -->\n\ne. Applications. Geomembranes have been used to rehabilitate concrete, masonry and rockfill, gravity dams and concrete arch dams including multiple and double curvature arches. Geomembranes have also been used to rehabilitate reservoirs and canals and to provide a waterretention barrier on the upstream face of new dams constructed with roller compacted concrete.\n\n(1) Lake Baitone Dam. The first Italian application of a geomembrane for rehabilitation purposes was at the 37-m (121-ft)-high Lake Baitone Dam (Cazzuffi 1987). The upstream face of the stone masonry and cement mortar structure, completed in 1930, was lined with a series of vertical, semicircular concrete arches with an internal diameter of 1.7 m (5.6 ft). Deterioration of the concrete surfaces required rehabilitation in 1970 with a 2-mm (.08-in.)-thick polyisobutylene geomembrane applied directly on the arches with an adhesive, without any external protection. After more than 20 years in service, the geomembrane exhibited good adhesion, and its performance was considered to be satisfactory, although there had been some damage caused by heavy ice formation which was quickly and easily repaired. However, when similar repairs were later made on concrete gravity dams, the results were clearly negative (Monari and Scuero 1991). This difference in performance was attributed to the extensive network of cracks in the thin arches which provided for natural drainage of vapor pressure in contrast to the limited drainage associated with the thicker gravity sections with minimal cracking. This experience and subsequent laboratory tests led to the conclusion that geomembrane repair systems should be mechanically anchored and must permit drainage of any water which might be present behind the geomembrane.\n\nFigure 8-59. Detail of sealing profiles\n\n<!-- image -->",
    "meta": {
      "doc": "EM 1110-2-2002",
      "chapter": "8",
      "section": "8-7",
      "section_title": "Geomembrane Applications"
    }
  },
  {
    "id": "em2002_8-7_part3",
    "text": "[EM 1110-2-2002 \u00a78-7 Geomembrane Applications]\nge of vapor pressure in contrast to the limited drainage associated with the thicker gravity sections with minimal cracking. This experience and subsequent laboratory tests led to the conclusion that geomembrane repair systems should be mechanically anchored and must permit drainage of any water which might be present behind the geomembrane.\n\nFigure 8-59. Detail of sealing profiles\n\n<!-- image -->\n\n(2) Lake Nero Dam. This 40-m (131-ft)-high concrete gravity dam with a crest length of 146 m (479 ft) was completed in 1929 near Bergamo, Italy. Over the years, various repairs, including grouting of the bedrock and shotcreting of the upstream face were conducted. However, these attempts to eliminate leakage through the dam and foundation and deterioration of the concrete caused by aggressive water and cycles of freezing and thawing proved to be temporary or inadequate.\n\n(a) In 1980, a geocomposite was installed on the upstream face of the dam and anchored with steel profiles (Monari 1984). Self-hoisting platforms secured to the dam's crest were used in the installation (Figure 8-60) which required 90 days to complete. The geocomposite was unrolled from the top of the dam down to the base. Adjacent sheets were overlapped and the vertical joints were welded prior to horizontal prestressing. The lower ends of the sheets were anchored to the base of the dam with metal plates.\n\n(b) Installation of the geocomposite reduced leakage from 50 l/sec to 0.27 l/sec with only 14 percent of the leakage through the geocomposite. After 10 years in service, the geocomposite had required no maintenance nor had the lining lost no of its original efficiency (Monari and Scuero 1991).\n\n(3) Cignana Dam. This 58-m (190 ft)-high concrete gravity dam with a crest length of 402 m (1,319 ft) was completed in 1928. Located at an elevation of 2,173 m (7,129 ft) above sea level, the concrete exhibited evidence of considerable freeze-thaw degradation. Also, the dam had major leakage problems despite extensive maintenance efforts, including application of paint-on resin membranes. A 2.5-mm (0.1-in.)-thick geocomposite was used to rehabilitate the dam in 1987. The repair was similar to that of Lake Nero Dam except that the vertical steel profiles were embedded in a layer of reinforced shotcrete used to resurface the upstream face of the dam. After removal of deteriorated concrete, a layer of shotcrete was applied, vertical profiles were installed, and the surface between adjacent profiles was made level by filling with a second layer of shotcrete (Figure 8-61).",
    "meta": {
      "doc": "EM 1110-2-2002",
      "chapter": "8",
      "section": "8-7",
      "section_title": "Geomembrane Applications"
    }
  },
  {
    "id": "em2002_8-7_part4",
    "text": "[EM 1110-2-2002 \u00a78-7 Geomembrane Applications]\nir was similar to that of Lake Nero Dam except that the vertical steel profiles were embedded in a layer of reinforced shotcrete used to resurface the upstream face of the dam. After removal of deteriorated concrete, a layer of shotcrete was applied, vertical profiles were installed, and the surface between adjacent profiles was made level by filling with a second layer of shotcrete (Figure 8-61).\n\n(4) Pracana Dam. This 65-m (213-ft)-high concrete buttress dam with a crest length of 240 m (787 ft) is located on the Ocreza River in Portugal. Cracking occurred soon after construction, causing leakage at the downstream face. An attempt to reduce leakage by grouting the cracks did not result in a durable solution to the problem; therefore, a comprehensive rehabilitation was initiated in 1992. Application of a geocomposite to the upstream face of the dam was a major component of the rehabilitation.\n\n(a) A high-density polyethylene geonet was attached to the upstream face to increase the capacity of the geomembrane system to drain moisture from the concrete and any leakage through the geocomposite. An additional geonet was installed for a height of about 1 m (3 ft) above the heel of the dam to assist in conveying the water to drainage pipes. Ten near-horizontal holes were drilled from the heel of the dam to the downstream face to accommodate the drainage pipes. The geomembrane system was divided into six independent compartments from which water is piped to the downstream face for volumetric measurements. This design provides improved monitoring of the drainage behind the geomembrane.\n\n(b) Approximately 8,000 sq m (9,600 sq yd) of geocomposite were installed with steel profiles shown in Figures 8-58 and 8-59. Vertical joints between rolls of the geocomposite and geomembrane strips covering the profiles (Figure 8-62) were welded to provide a continuous water barrier on the upstream face of the dam. A hot-air jet was used to melt the plastic, and the two surfaces were then welded together by hand pressure on a small roller.\n\n(c) A wire system was installed behind the geocomposite to aid in future monitoring and maintenance of the geomembrane. A sensor sliding on the surface of the geomembrane can detect any anomalies in the electrical field thus locating any discontinuities in the geomembrane.\n\n<!-- image -->\n\n- b. During rehabilitation\n\nFigure 8-60. Upstream face of Lake Nero Dam\n\nFigure 8-61. Steel profiles embedded in shotcrete, Cignana Dam\n\n<!-- image -->\n\nFigure 8-62. Installation of geocomposite, Pracana Dam\n\n<!-- image -->\n\nf. Summary.\n\n(1) Geomembranes and geocomposites have been installed on the upstream face of more than 20 old concrete dams during the past 23 years. The success of these systems in controlling leakage and arresting concrete deterioration and the demonstrated durability of these materials are such that these systems are considered competitive with other repair alternatives.",
    "meta": {
      "doc": "EM 1110-2-2002",
      "chapter": "8",
      "section": "8-7",
      "section_title": "Geomembrane Applications"
    }
  },
  {
    "id": "em2002_8-7_part5",
    "text": "[EM 1110-2-2002 \u00a78-7 Geomembrane Applications]\nana Dam\n\n<!-- image -->\n\nf. Summary.\n\n(1) Geomembranes and geocomposites have been installed on the upstream face of more than 20 old concrete dams during the past 23 years. The success of these systems in controlling leakage and arresting concrete deterioration and the demonstrated durability of these materials are such that these systems are considered competitive with other repair alternatives.\n\n(2) With a few exceptions, geomembrane installations to date have been accomplished in a dry environment by dewatering the structure on which the geomembrane is to be installed. Dewatering, however, can be extremely expensive and in many cases may not be possible because of project constraints.\n\n(3) A geomembrane system that could be installed underwater would have significantly increased potential in repair of hydraulic structures. Consequently, research has been initiated to develop a procedure for underwater installation of geomembrane repair systems. The objectives of this REMR research are to (a) develop concepts for geomembrane systems that can be installed underwater to minimize or eliminate water intrusion through cracked or deteriorated concrete and defective joints, and (b) demonstrate the constructibility of selected concepts on dams and intake towers.",
    "meta": {
      "doc": "EM 1110-2-2002",
      "chapter": "8",
      "section": "8-7",
      "section_title": "Geomembrane Applications"
    }
  },
  {
    "id": "em2002_8-8_part0",
    "text": "[EM 1110-2-2002 \u00a78-8 RCC Applications]\nThe primary applications of roller-compacted concrete (RCC) within the Corps of Engineers have been in new construction of dams and pavement. Meanwhile, RCC has been so successful for repair of non-Corps dams that the number of dam repair projects now exceeds the number of new RCC dams. The primary advantages of RCC are low cost (25 to 50 percent less than conventionally placed concrete) and rapid construction. Guidance on the use of RCC in civil works structures is given in EM 1110-2-2006.\n\nRCC has been used to strengthen and improve the stability of existing dams, to repair damaged overflow structures, to protect embankment dams during overtopping, and to raise the crest on existing dams. Generally, there are three basic types of dam repairs with RCC: (a) an RCC buttress is placed against the downstream face of an existing dam to improve stability; (b) RCC is used to armor earth and rockfill dams to increase spillway capacity and provide erosion protection should the dam be overtopped; and (c) a combination of the first two, a buttress section and overtopping protection. In addition, RCC has been used to replace the floor in a navigation lock chamber, to help prevent erosion downstream of a floodway sill, and to construct emergency spillways. Selected applications of RCC in repair of a variety of structures are summarized in the following case histories.\n\na. Ocoee No. 2 Dam. This 9.1-m (30-ft)-high, rockfilled timber crib dam was completed in 1913, near Benton, TN. A riprap berm was placed on the downstream side of the dam in 1980 to improve the stability of the dam. However, flash floods during reconstruction resulted in four washouts of the rock and forced the agency to adopt another method for rehabilitation. The new solution was the first application of RCC to provide increased erosion resistance during overtopping (Hansen 1989). Approximately 3,440 cu m (4,500 cu yd) of RCC was placed in stairsteps on the downstream face of the dam (Figure 8-63). The dam has been subjected to periodic overtopping and, where the RCC was well compacted, it remains undamaged by water flow and weathering (Figure 8-64).\n\nb. New Cumberland Lock . RCC was used to pave the floor of the lock chamber between the upstream emergency bulkhead gate sill and the upstream miter gate sill (Anderson 1984). A drop pipe was used to transfer the RCC from the top of the lockwall to the floor where it was moved by a front end loader, leveled with a dozer, and compacted with a vibratory roller (Figure 8-65). The RCC was placed in 0.3-m (1-ft) layers to a maximum thickness of 1.5 m (5 ft). The nominal maximum size aggregate (NMSA) was 25.4 mm (1 in.), and the cement content of the mixture was 208 kg per cu m (350 lb per cu yd). A total of 1,645 cu m (2,152 cu yd) of RCC was placed at a cost of $95 per cu m ($73 per cu yd).",
    "meta": {
      "doc": "EM 1110-2-2002",
      "chapter": "8",
      "section": "8-8",
      "section_title": "RCC Applications"
    }
  },
  {
    "id": "em2002_8-8_part1",
    "text": "[EM 1110-2-2002 \u00a78-8 RCC Applications]\nader, leveled with a dozer, and compacted with a vibratory roller (Figure 8-65). The RCC was placed in 0.3-m (1-ft) layers to a maximum thickness of 1.5 m (5 ft). The nominal maximum size aggregate (NMSA) was 25.4 mm (1 in.), and the cement content of the mixture was 208 kg per cu m (350 lb per cu yd). A total of 1,645 cu m (2,152 cu yd) of RCC was placed at a cost of $95 per cu m ($73 per cu yd).\n\nc. Chena Project. RCC was used by the U.S. Army Engineer District, Alaska, in lieu of riprap for erosion protection downstream of a floodway sill near Fairbanks. RCC was chosen, even though it was slightly more expensive than riprap, because riprap was in short supply in the area and RCC costs much less than conventionally placed concrete in Alaska (Anderson 1984). The RCC was placed in a section 1.5 m (5 ft) thick, about 12.2 m (40 ft) wide, and 610 m (2,000 ft) long. A total of 12,776 cu m (16,700 cu yd) was placed in 14 days. The cost of the RCC, including cement, was $88 per cu m ($67 per cu yd) compared to $220 per cu m ($168 per cu yd) for conventionally placed concrete on the same project.\n\nd. Kerrville Ponding Dam. The dam consists of a compacted clay embankment 6.4 m (21 ft) high and 182 m (598 ft) long with a 203-mm (8-in.)-thick reinforced concrete cap. The dam, located on the Guadalupe River at Kerrville, TX, was completed in 1980. A service spillway to handle normal flows was created by lowering a 60-m (198-ft) section of the dam 0.3 m (1 ft). The entire dam was designed to be overtopped during flood condition; however, the dam sustained some damage when overtopped in 1981 and 1982. The worst overtopping, 3 m (10 ft) on New Year's Eve, 1984, damaged both the embankment and concrete cap on the downstream slope. The majority of the damage was to the service spillway where about 40 percent of the concrete facing was lost along with a significant portion of the embankment.\n\nFigure 8-63. Section through modified dam, Ocoee Dam No. 2 (Hansen 1989)\n\n<!-- image -->\n\nFigure 8-64. Condition of RCC following periodic overtopping, Ocoee No.2 Dam\n\n<!-- image -->\n\nFigure 8-65. RCC placement, New Cumberland Lock (Anderson 1984)\n\n<!-- image -->\n\n(1) After several repair alternatives were evaluated, the fastest and most practical solution was to construct an RCC section immediately downstream of the dam (Figure 8-66). The downstream portion of the embankment was removed; the undamaged upstream portion acted as a cofferdam during construction of the RCC section. An 89-mm (3.5-in.) maximum size pit-run aggregate with 10 percent cement by dry weight was used at the base of the dam and in the last five 0.3-m (1-ft)-thick lifts. Cement content was reduced to 5 percent for the middle of the gravity section. The average compressive strength of the richer RCC mixture was 14.5 MPa (2,100 psi) at 28 days. Placement of the 17,140 cu m (22,420 cu yd) of RCC began in late June 1985 and was completed in about 3 months.",
    "meta": {
      "doc": "EM 1110-2-2002",
      "chapter": "8",
      "section": "8-8",
      "section_title": "RCC Applications"
    }
  },
  {
    "id": "em2002_8-8_part2",
    "text": "[EM 1110-2-2002 \u00a78-8 RCC Applications]\nth 10 percent cement by dry weight was used at the base of the dam and in the last five 0.3-m (1-ft)-thick lifts. Cement content was reduced to 5 percent for the middle of the gravity section. The average compressive strength of the richer RCC mixture was 14.5 MPa (2,100 psi) at 28 days. Placement of the 17,140 cu m (22,420 cu yd) of RCC began in late June 1985 and was completed in about 3 months.\n\n(2) About 1 month after completion of RCC placement, a 50-year flood overtopped the structure by 4.4 m (14.4 ft). Water flowed over the entire dam for about 5 days with a maximum flow of 3,540 cu m per sec (125,000 cu ft per sec). An inspection following the flood revealed only minor erosion of uncompacted material at the surface of the weir. Less than 2 years later, a 100-year flood overtopped the structure by 4.9 m (16.2 ft) with a maximum flow of 4,590 cu m per sec (162,000 cu ft per sec). Once again, the RCC performance was outstanding with only minor surface spalling.\n\ne. Boney Falls Dam. The Boney Falls hydroelectric project is located on the Escanaba River about 40 km (25 mi) upstream of Lake Michigan. The dam, which was built during 1920-1921, consists of a 91-m (300-ft)-long right-embankment dam, a nonoverflow gravity dam, a three-unit powerhouse, a gated spillway with six tainter gates, a 61-m (200-ft)-long ungated spillway, and a 1,707-m (5,600-ft)-long left-embankment dam. Normal operating head on the power plant is approximately 15 m (50 ft).\n\n(1) In 1986, it was determined that the original spillways were not adequate to pass the Probable Maximum Flood (PMF) under present-day dam safety criteria. After studying several alternatives, it was concluded that RCC overtopping protection for 305 m (1,000 ft) of the left embankment would be the least costly plan for increasing spillway capacity (Marold 1992). This plan was eventually modified so that an RCC gravity section would be placed immediately behind an existing concrete core wall in the embankment. This modification reduced the length of the RCC spillway section to 152 m (500 ft). The shorter length required the crest of the RCC gravity section to be lower to pass the same flow as the longer paved section. Therefore, the crest of the new RCC gravity section was set at 0.3 m (1 ft) below normal pool and a 1.2-m (4-ft)-thick fuse plug of erodible earthfill was placed on top of the RCC (Figure 8-67).\n\n(2) The 3,710 cu m (4,850 cu yd) of RCC used in the spillway section was placed in 8 days at a cost of $76/cu m ($58/cu yd). When placement was completed, full-depth cores were taken from the spillway section for testing. Core recovery was 100 percent with 97-percent solid concrete and excellent bond between lifts. The average compressive strength of field-cast cylinders was just over 27 MPa ( 4,000 psi) at 28 days (PCA 1990).",
    "meta": {
      "doc": "EM 1110-2-2002",
      "chapter": "8",
      "section": "8-8",
      "section_title": "RCC Applications"
    }
  },
  {
    "id": "em2002_8-8_part3",
    "text": "[EM 1110-2-2002 \u00a78-8 RCC Applications]\nd) of RCC used in the spillway section was placed in 8 days at a cost of $76/cu m ($58/cu yd). When placement was completed, full-depth cores were taken from the spillway section for testing. Core recovery was 100 percent with 97-percent solid concrete and excellent bond between lifts. The average compressive strength of field-cast cylinders was just over 27 MPa ( 4,000 psi) at 28 days (PCA 1990).\n\nf. Camp Dyer Diversion Dam . The dam, which was completed in 1926, is located on the Auga Fria River about 56 km (35 mi) northwest of Phoenix, AZ, and about 1.6 km (1 mi) downstream from Waddell Dam. The original masonry and concrete gravity structure had a crest length of 187 m (613 ft) and a maximum structural height of 23 m (75 ft). A smaller concrete gravity dike west of the dam had an 80-m (263-ft) crest length and a 7.6-m (25 ft) maximum structural height. Construction of the New Waddell Dam midway between the Waddell and the Camp Dyer Diversion Dams significantly reduced the storage capacity of the lower lake. Consequently, the height of the Camp Dyer Diversion Dam was raised\n\nFigure 8-66. RCC gravity section, Kerrville Ponding Dam (Hansen and France 1986)\n\n<!-- image -->\n\nFigure 8-67. RCC spillway section, Boney Falls Dam (Marold 1992)\n\n<!-- image -->\n\n1.2 m (3.9 ft) to maintain the lake's original storage capacity, and the dam was modified to meet current criteria for static and dynamic stability of concrete gravity dams (Hepler 1992).\n\n(1) To increase the dead load and the sliding resistance of the structure, an RCC buttress was designed for the downstream face of the existing dam. RCC was selected over conventional concrete because of its relative economy and ease of construction. In the original design, the buttress had a nominal width of 4.6 m (15 ft) and a downstream slope of 8H:1V. However, in the final design, the width was increased to 6.1 m (20 ft) to accommodate two lanes of construction traffic on the RCC lifts. The RCC buttresses were capped with a conventional reinforced-concrete apron and ogee overflow crest (Figure 8-68).\n\n(2) Approximately 11,800 cu m (15,400 cu yd) of RCC was used to construct the dam and dike buttresses. Total cost of the project, including the RCC buttresses and associated work, was about $3 million.\n\ng. Gibraltar Dam . The dam is located on the Santa Ynez River north of Santa Barbara, CA. The original dam was completed in 1922 and raised in 1948 to provide storage for the city's municipal water supply. It is a constant radius, concrete arch dam with a maximum height of 59 m (195 ft) and a crest length of 183 m (600 ft). The thickness of the arch varies from 2.1 m\n\n(7 ft) at the crest to approximately 20 m (65 ft) at the base.",
    "meta": {
      "doc": "EM 1110-2-2002",
      "chapter": "8",
      "section": "8-8",
      "section_title": "RCC Applications"
    }
  },
  {
    "id": "em2002_8-8_part4",
    "text": "[EM 1110-2-2002 \u00a78-8 RCC Applications]\nated on the Santa Ynez River north of Santa Barbara, CA. The original dam was completed in 1922 and raised in 1948 to provide storage for the city's municipal water supply. It is a constant radius, concrete arch dam with a maximum height of 59 m (195 ft) and a crest length of 183 m (600 ft). The thickness of the arch varies from 2.1 m\n\n(7 ft) at the crest to approximately 20 m (65 ft) at the base.\n\n(1) The results of a 1983 safety evaluation indicated that the dam did not meet seismic safety standards. Therefore, an RCC buttress was constructed against the downstream face of the dam to alter the dynamic response characteristics of the dam and thus reduce the stresses induced during an earthquake. The addition of the gravity buttress effectively converted the existing arch into a curved gravity dam as shown in Figure 8-69 (Wong et al. 1992).\n\n(2) The RCC method of strengthening was selected after three alternate methods were evaluated in terms of design, environment, construction, and cost. The other methods considered were placing a blanket of reinforced concrete or shotcrete over both faces of the dam, and constructing a rockfill buttress against the downstream face. RCC was chosen because of the speed of placement that would translate to lower construction costs. The constricted wilderness site also made swift placement an advantage, and potential for environmental impact by other methods was a third factor in the choice.\n\nFigure 8-68. Cross section of modifications for Camp Dyer Diversion Dam (Hepler 1992)\n\n<!-- image -->\n\nFigure 8-69. Section and plan of modified Gibraltar Dam (Wong et al 1992)\n\n<!-- image -->\n\n(3) All onsite construction, including placement of 71,870 cu m (94,000 cu yd) of RCC, was completed in 1 year at a total cost of $8.18 million.\n\nh. Littlerock Dam . This multiple-arch, reinforcedconcrete dam is located near Palmdale, CA, about 2.4 km (1.5 mi) south of the San Andreas fault. The historically significant dam, completed in 1924, has a maximum height of 53 m (175 ft) and a crest length of 219 m (720 ft). The mutipile-arch structure that comprises the main section of the dam consists of 24 arch bays with buttresses at 7.3-m (24-ft) centers. Results of stability and stress analyses showed that the dam did not meet required seismic safety criteria, principally because of a lack of lateral stability, a deficiency inherent in multipilearch dams (Wong, Forrest, and Lo 1993).",
    "meta": {
      "doc": "EM 1110-2-2002",
      "chapter": "8",
      "section": "8-8",
      "section_title": "RCC Applications"
    }
  },
  {
    "id": "em2002_8-8_part5",
    "text": "[EM 1110-2-2002 \u00a78-8 RCC Applications]\nst length of 219 m (720 ft). The mutipile-arch structure that comprises the main section of the dam consists of 24 arch bays with buttresses at 7.3-m (24-ft) centers. Results of stability and stress analyses showed that the dam did not meet required seismic safety criteria, principally because of a lack of lateral stability, a deficiency inherent in multipilearch dams (Wong, Forrest, and Lo 1993).\n\n(1) To satisfy preservation requirements and to provide adequate seismic stability, engineers designed a rehabilitation program that included construction of an RCC gravity section between and around the downstream portions of the existing buttresses (Figure 8-70). Also, steel fiber-reinforced shotcrete with silica fume was used to resurface and stiffen the arches of the existing dam. RCC placement began in November 1993, and approximately 70,500 cu m (93,000 cu yd) was placed in just over 2 months. The RCC essentially converted the multiple-arch dam into a gravity structure. In addition, the crest of the dam was raised 3.7 m (12 ft) with conventional concrete to increase water storage capacity. The cost of the RCC buttress repair was $12.8 million compared to an estimated cost of $22.5 million for filling the arch bays with mass concrete.\n\nFigure 8-70. Littlerock Dam modification (Bischoff and Obermeyer 1993)\n\n<!-- image -->\n\n(2) When the Northridge earthquake shook southern California in January 1994, the RCC placement was within 5 m (16 ft) of the crest of the existing dam. Although there was widespread damage to highway bridges within 56 km (35 mi) of the project, the quake had no noticeable impact on the dam.",
    "meta": {
      "doc": "EM 1110-2-2002",
      "chapter": "8",
      "section": "8-8",
      "section_title": "RCC Applications"
    }
  },
  {
    "id": "em2002_9-1_part0",
    "text": "[EM 1110-2-2002 \u00a79-1 General]\nWhen required by a major rehabilitation project, a concrete materials design memorandum, in the form of a separate report or a part of The Rehabilitation Evaluation Report, will be prepared. The need for repairs can vary from such minor problems as shrinkage cracks and popouts to major damage resulting from severe cavitation or abrasion or from structural failure. Therefore, the scope of the investigation will also vary, depending on the criticality of the project. For minor (noncritical) repair of concrete structures in moderate climates, the investigation may be limited to determining the availability of satisfactory repair materials. Examples of such repairs include patching small spalls and sealing dormant cracks in southern states. If the environment of the project is known to be deleterious to concrete, such as cycles of freezing and thawing, sulfate attack, or acid attack, the investigation must address the measures to be taken to mitigate deterioration, regardless of the quantity of repair materials involved. A more detailed investigation will normally be required for rehabilitation of structures such as locks, dams, large pumping stations, and power plants.",
    "meta": {
      "doc": "EM 1110-2-2002",
      "chapter": "9",
      "section": "9-1",
      "section_title": "General"
    }
  },
  {
    "id": "em2002_9-2_part0",
    "text": "[EM 1110-2-2002 \u00a79-2 Concrete Materials Design Memorandum]\nIn general, a design memorandum will include information as required in Appendix C of EM 1110-2-2000. In addition, for all repair or rehabilitation projects other than minor repairs, the design memorandum will also include the following:\n\n(1) Description of the existing conditions and types of deterioration.\n\n(2) Detailed discussion of the causes of deterioration.\n\n(3) Proposed method(s) of removal of damaged and deteriorated concrete.\n\n(4) Proposed repair materials and detailed repair procedures.\n\nIf epoxy or other polymer materials are to be used in the repair, detailed discussion of the materials and justifications for using such materials should also be given. Chapter 4 provides more detailed planning and design considerations. Although the requirements for a materials design memorandum may appear to be unnecessary detail for a project involving only a small quantity of repair materials, experience has repeatedly demonstrated that no step in a repair operation can be omitted or carelessly performed without detriment to the serviceability of the work. Inadequate investigation into the causes of the problem and inadequate workmanship, procedures, or materials will result in inferior repairs which ultimately will fail.",
    "meta": {
      "doc": "EM 1110-2-2002",
      "chapter": "9",
      "section": "9-2",
      "section_title": "Concrete Materials Design Memorandum"
    }
  },
  {
    "id": "em2002_9-3_part0",
    "text": "[EM 1110-2-2002 \u00a79-3 Concrete Repair Report]\nAt the conclusion of any unique concrete repair project, an as-built concrete repair report should be prepared. Unique repair projects are those on which unusual concrete repair materials and techniques are used. The concrete repair report should include discussions of problems encountered in each phase of the repair work, effectiveness of the repair materials and techniques, and results of the follow-up evaluation program, if available.\n\nAppendix A References\n\nA-1. Required Publications\n\nTM 5-822-6/AFM 88-7, Chapter 1\n\nRapid Pavements for Roads, Streets, Walks, and Open Storage Areas\n\nTM 5-822-9/AFM 88-6, Chapter 10\n\nRepair of Rigid Pavements Using Epoxy-Resin Grouts, Mortars, and Concrete\n\nEP 1110-1-10\n\nBorehole Viewing Systems\n\nEM 385-1-1\n\nSafety and Health Requirements Manual\n\nEM 1110-1-3500\n\nChemical Grouting\n\nEM 1110-2-2000\n\nStandard Practice for Concrete\n\nEM 1110-2-2005\n\nStandard Practice for Shotcrete\n\nEM 1110-2-2006\n\nRoller-Compacted Concrete\n\nEM 1110-2-2102\n\nWaterstops and Other Joint Materials\n\nEM 1110-2-3506\n\nGrouting Technology\n\nEM 1110-2-4300\n\nInstrumentation for Concrete Structures CH1\n\nU.S. Army Engineer Waterways Experiment Station 1949\n\nU.S. Army Engineer Waterways Experiment Station. 1949 (Aug). Handbook for Concrete and Cement , with quarterly supplements (all CRD-C designations), Vicksburg, MS. Note: Use latest edition of all designations.\n\nU.S. Army Engineer Waterways Experiment Station 1985\n\nU.S. Army Engineer Waterways Experiment Station. 1985. The REMR Notebook , with periodic supplements, Vicksburg, MS, including:\n\n- a . 'Video Systems for Underwater Inspection of Structures,' REMR Technical Note CS-ES-2.6\n- b . 'Underwater Cameras for Inspection of Structures in Turbid Water,' REMR Technical Note CS-ES-3.2\n- c . 'Removal and Prevention of Efflorescence on Concrete and Masonry Building Surfaces,' REMR Technical Note CS-MR-4.3\n- d . 'Cleaning Concrete Surfaces,' REMR Technical Note CS-MR-4.4\n- e . 'General Information of Polymer Materials,' REMR Technical Note CS-MR-7.1\n- f . 'Antiwashout Admixtures for Underwater Concrete,' REMR Technical Note CS-MR-7.2\n- g . 'Rapid-Hardening Cements and Patching Materials,' REMR Technical Note CS-MR-7.3\n- h . 'Handling and Disposal of Construction Residue,' REMR Technical Note EI-M-1.2\n\nHandbooks and reports published by the Waterways Experiment Station may be obtained from: U.S. Army Engineer Waterways Experiment Station, 3909 Halls Ferry Road, Vicksburg, MS 39180-6199.\n\nAmerican Concrete Institute (Annual)\n\nAmerican Concrete Institute. Annual. Manual of Concrete Practice , Five Parts, Detroit, MI, including:\n\n'Cement and Concrete Terminology,' ACI 116R\n\n'Guide for Making a Condition Survey of Concrete in Service,' ACI 201.lR\n\n'Guide to Durable Concrete,' ACI 201.2R\n\n'Mass Concrete,' ACI 207.lR\n\n'Effect of Restraint, Volume Change, and Reinforcement on Cracking of Mass Concrete,' ACI 207.2R",
    "meta": {
      "doc": "EM 1110-2-2002",
      "chapter": "9",
      "section": "9-3",
      "section_title": "Concrete Repair Report"
    }
  },
  {
    "id": "em2002_9-3_part1",
    "text": "[EM 1110-2-2002 \u00a79-3 Concrete Repair Report]\n(Annual)\n\nAmerican Concrete Institute. Annual. Manual of Concrete Practice , Five Parts, Detroit, MI, including:\n\n'Cement and Concrete Terminology,' ACI 116R\n\n'Guide for Making a Condition Survey of Concrete in Service,' ACI 201.lR\n\n'Guide to Durable Concrete,' ACI 201.2R\n\n'Mass Concrete,' ACI 207.lR\n\n'Effect of Restraint, Volume Change, and Reinforcement on Cracking of Mass Concrete,' ACI 207.2R\n\n'Practices for Evaluation of Concrete in Existing Massive Structures for Service Conditions,' ACI 207.3R\n\n'Roller Compacted Mass Concrete,' ACI 207.5R\n\n'Erosion of Concrete in Hydraulic Structures,' ACI 210R\n\n'Corrosion of Metals in Concrete,' ACI 222R\n\n'Standard Practice for the Use of Shrinkage-Compensating Concrete,' ACI 223\n\n'Causes, Evaluation, and Repair of Cracks in Concrete Structures,' ACI 224.1R\n\n'Guide for Concrete Floor and Slab Construction,' ACI 302.1R\n\n'Guide for Measuring, Mixing, Transporting, and Placing Concrete,' ACI 304R\n\n'Guide for the Use of Preplaced Aggregate Concrete for Structural and Mass Concrete Applications,' ACI 304.1R\n\n'Placing Concrete by Pumping Methods,' ACI 304.2R\n\n'Hot Weather Concreting,' ACI 305R\n\n'Building Code Requirements for Reinforced Concrete,' ACI 318\n\n'Guide for the Design and Construction of Concrete Parking Lots,' ACI 330R\n\n'Guide to Residential Cast-in-Place Concrete Construction,' ACI 332R\n\n'State-of-the-Art Report on Anchorage to Concrete,' ACI 355.1R\n\n'State-of-the-Art Report on High-Strength Concrete,' ACI 363R\n\n'Guide for Evaluation of Concrete Structures Prior to Rehabilitation,' ACI 364.1R\n\n'Use of Epoxy Compounds with Concrete,' ACI 503R\n\n'Standard Specification for Bonding Plastic Concrete to Hardened Concrete With a Multi-Component Epoxy Adhesive,' ACI 503.2\n\n'Guide for the Selection of Polymer Adhesives with Concrete,' ACI 503.5R\n\n'Guide to Sealing Joints in Concrete Structures,' ACI 504R\n\n'Guide to Shotcrete,' ACI 506R\n\n'A Guide to the Use of Waterproofing, Dampproofing, Protective, and Decorative Barrier Systems for Concrete,' ACI 515.lR\n\n'Guide for Specifying, Proportioning, Mixing, Placing, and Finishing Steel,' ACI 544.3R\n\n'Guide for the Use of Polymers in Concrete,' ACI 548.1R\n\n'State-of-the-Art Report on Polymer-Modified Concrete,' ACI 548.3R\n\n'Standard Specification for Latex-Modified Concrete (LMC) Overlays,' ACI 548.4\n\nACI 226 1987\n\nACI Committee 226. 1987 (Mar-Apr). 'Silica Fume in Concrete,' ACI Materials Journal , Vol 84, No. 2, pp 158166.\n\nACI publications may be obtained from: American Concrete Institute, Member/Customer Services Department, Box 19150, Detroit, MI 48219-0150.\n\nAmerican Society for Testing and Materials (Annual)\n\nAmerican Society for Testing and Materials. Annual. Annual Book of ASTM Standards , Philadelphia, PA. Note: Use the latest available issue of each ASTM standard.\n\nASTM Standards and Publications may be obtained from: American Society for Testing and Materials, 1916 Race Street, Philadelphia, PA 19103.\n\nA-2. Related Publications\n\nABAM Engineers 1987a",
    "meta": {
      "doc": "EM 1110-2-2002",
      "chapter": "9",
      "section": "9-3",
      "section_title": "Concrete Repair Report"
    }
  },
  {
    "id": "em2002_9-3_part2",
