Repository: Pace200413/inspection-agent

## Overview

I built this project to explore how computer vision and retrieval-augmented generation can work together in a practical engineering workflow.

A user can upload a concrete inspection image or ask a question about concrete repair. A fine-tuned YOLOv8 model detects cracks, corrosion, and spalling. A LangGraph agent then searches a knowledge base built from **USACE EM 1110-2-2002**, grades the retrieved evidence, rewrites weak searches when necessary, and produces an answer with section-level citations.

When the manual does not support an answer, the system is designed to say that the available evidence is insufficient rather than inventing a recommendation.

File: data/chunks.json (part 22 of 22)
[
    "text": "[EM 1110-2-2002 \u00a79-3 Concrete Repair Report]\nts environment.\n\nCracks, active*\n\nThose cracks for which the mechanism causing the cracking is still at work. Any crack that is still moving.\n\nCracks, dormant*\n\nThose cracks not currently moving or which the movement is of such magnitude that the repair material will not be affected.\n\nCraze cracks\n\nFine, random cracks or fissures in a surface of plaster, cement paste, mortar, or concrete.\n\nCrazing\n\nThe development of craze cracks; the pattern of craze cracks existing in a surface. (See also Checking.)\n\nDampproofing\n\nTreatment of concrete or mortar to retard the passage or absorption of water or water vapor, either by application of a suitable coating to exposed surfaces or by use of a suitable admixture, treated cement, or preformed films such as polyethylene sheets under slabs on grade. (See also Vapor barrier.)\n\nD-cracking\n\nA series of cracks in concrete near and roughly parallel to joints, edges, and structural cracks.\n\nDelamination\n\nA separation along a plane parallel to a surface as in the separation of a coating from a substrate or the layers of a coating from each other, or in the case of a concrete slab, a horizontal splitting, cracking, or separation of a slab in a plane roughly parallel to, and generally near, the upper surface; found most frequently in bridge decks and caused by the corrosion of reinforcing steel or freezing and thawing; similar to spalling, scaling, or peeling except that delamination affects large areas and can often be detected only by tapping.\n\n* All definitions are in accordance with ACI 116R except those denoted by an asterisk.\n\nDeterioration\n\nDecomposition of material during testing or exposure to service. (See also Disintegration.)\n\nDiagonal crack\n\nIn a flexural member, an inclined crack caused by shear stress, usually at about 45 deg to the neutral axis of a concrete member; a crack in a slab, not parallel to the lateral or longitudinal directions.\n\nDiscoloration\n\nDeparture of color from that which is normal or desired.\n\nDisintegration\n\nReduction into small fragments and subsequently into particles.\n\nDry-mix shotcrete\n\nShotcrete in which most of the mixing water is added at the nozzle.\n\nDrypacking\n\nPlacing of zero slump, or near zero slump, concrete, mortar, or grout by ramming it into a confined space.\n\nDurability\n\nThe ability of concrete to resist weathering action, chemical attack, abrasion, and other conditions of service.\n\nDusting\n\nThe development of a powdered material at the surface of hardened concrete.\n\nEfflorescence\n\nA deposit of salts, usually white, formed on a surface, the substance having emerged in solution from within concrete or masonry and subsequently having been precipitated by evaporation.\n\nEpoxy concrete\n\nA mixture of epoxy resin, catalyst, fine aggregate, and coarse aggregate. (See also Epoxy mortar, Epoxy resin, and Polymer concrete.)\n\nEpoxy mortar\n\nA mixture of epoxy resin, catalyst, and fine aggregate. (See also Epoxy resin.)\n\nEpoxy resin",
    "meta": {
      "doc": "EM 1110-2-2002",
      "chapter": "9",
      "section": "9-3",
      "section_title": "Concrete Repair Report"
    }
  },
  {
    "id": "em2002_9-3_part15",
    "text": "[EM 1110-2-2002 \u00a79-3 Concrete Repair Report]\na surface, the substance having emerged in solution from within concrete or masonry and subsequently having been precipitated by evaporation.\n\nEpoxy concrete\n\nA mixture of epoxy resin, catalyst, fine aggregate, and coarse aggregate. (See also Epoxy mortar, Epoxy resin, and Polymer concrete.)\n\nEpoxy mortar\n\nA mixture of epoxy resin, catalyst, and fine aggregate. (See also Epoxy resin.)\n\nEpoxy resin\n\nA class of organic chemical bonding systems used in the preparation of special coatings or adhesives for concrete or as binders in epoxy resin mortars and concretes.\n\nErosion\n\nProgressive disintegration of a solid by the abrasive or cavitation action of gases, fluids, or solids in motion. (See also Abrasion resistance and Cavitation damage.)\n\nEttringite\n\nA mineral, high-sulfate calcium sulfoaluminate (3CaO A1203 3CaS04 32H20) also written as Ca6 [Al(OH)6 ] 2 24H20[(S0 4 )3 (1-1/2) H20] occurring in nature or formed by sulfate attack on mortar and concrete; the product of the principal expansion-producing reaction in expansive cements; designated as 'cement bacillus' in older literature.\n\nEvaluation *\n\nDetermining the condition, degree of damage or deterioration, or serviceability and, when appropriate, indicating the need for repair, maintenance, or rehabilitation. (See also Repair, Maintenance, and Rehabilitation.)\n\nExfoliation\n\nDisintegration occurring by peeling off in successive layers; swelling up and opening into leaves or plates like a partly opened book.\n\nExudation\n\nA liquid or viscous gel-like material discharge through a pore, crack, or opening in the surface of concrete.\n\nFeather edge\n\nEdge of a concrete or mortar patch or topping that is beveled at an acute angle.\n\nGroove joint\n\nA joint created by forming a groove in the surface of a pavement, floor slab, or wall to control random cracking.\n\nHairline cracks\n\nCracks in an exposed concrete surface having widths so small as to be barely preceptible.\n\nHoneycomb\n\nVoids left in concrete due to failure of the mortar to effectively fill the spaces among coarse aggregate particles.\n\nIncrustation\n\nA crust or coating, generally hard, formed on the surface\n\n* All definitions are in accordance with ACI 116R except those denoted by an asterisk.\n\nof concrete or masonry construction or on aggregate particles.\n\nJoint filler\n\nCompressible material used to fill a joint to prevent the infiltration of debris and to provide support for sealants.\n\nJoint sealant\n\nCompressible material used to exclude water and solid foreign material from joints.\n\nLaitance\n\nA layer of weak and nondurable material containing cement and fines from aggregates, brought by bleeding water to the top of overwet concrete, the amount of which is generally increased by overworking or overmanipulating concrete at the surface by improper finishing or by job traffic.\n\nLatex\n\nA water emulsion of a high molecular-weight polymer used especially in coatings, adhesives, and leveling and patching compounds.\n\nMaintenance *",
    "meta": {
      "doc": "EM 1110-2-2002",
      "chapter": "9",
      "section": "9-3",
      "section_title": "Concrete Repair Report"
    }
  },
  {
    "id": "em2002_9-3_part16",
    "text": "[EM 1110-2-2002 \u00a79-3 Concrete Repair Report]\nal containing cement and fines from aggregates, brought by bleeding water to the top of overwet concrete, the amount of which is generally increased by overworking or overmanipulating concrete at the surface by improper finishing or by job traffic.\n\nLatex\n\nA water emulsion of a high molecular-weight polymer used especially in coatings, adhesives, and leveling and patching compounds.\n\nMaintenance *\n\nTaking periodic actions that will prevent or delay damage or deterioration or both. (See also Repair.)\n\nMap cracking\n\nSee Crazing.\n\nMicrocracks\n\nMicroscopic cracks within concrete.\n\nMonomer\n\nAn organic liquid of relatively low molecular weight that creates a solid polymer by reacting with itself or other compounds of low molecular weight or with both.\n\nOverlay\n\nA layer of concrete or mortar, seldom thinner than 25 mm (1 in.), placed on and usually bonded onto the worn or cracked surface of a concrete slab to restore or improve the function of the previous surface.\n\nPattern cracking\n\nIntersecting cracks that extend below the surface of hardened concrete; caused by shrinkage of the drying surface which is restrained by concrete at greater depth where little or no shrinkage occurs; vary in width and depth from fine and barely visible to open and well defined.\n\nPeeling\n\nA process in which thin flakes of mortar are broken away from a concrete surface, such as by deterioration or by adherence of surface mortar to forms as forms are removed.\n\nPitting\n\nDevelopment of relatively small cavities in a surface caused by phenomena such as corrosion or cavitation, or in concrete localized disintegration such as a popout.\n\nPlastic cracking\n\nCracking that occurs in the surface of fresh concrete soon after it is placed and while it is still plastic.\n\nPlastic shrinkage cracks\n\nSee Plastic cracking.\n\nPolyester\n\nOne of a large group of synthetic resins, mainly produced by reaction of dibasic acids with dihydroxy alcohols, commonly prepared for application by mixing with a vinyl-group monomer and free-radical catalyst at ambient temperatures and used as binders for resin mortars and concretes, fiber laminates (mainly glass), adhesives, and the like. (See also Polymer concrete.)\n\nPolyethylene\n\nA thermoplastic high-molecular-weight organic compound used in formulating protective coatings; in sheet form, used as a protective cover for concrete surfaces during the curing period, or to provide a temporary enclosure for construction operations.\n\nPolymer\n\nThe product of polymerization; more commonly, a rubber or resin consisting of large molecules formed by polymerization.\n\nPolymer concrete\n\nConcrete in which an organic polymer serves as the binder; also known as resin concrete; sometimes erroneously employed to designate hydraulic-cement mortars or concretes in which part or all of the mixing water is replaced by an aqueous dispersion of a thermoplastic copolymer.\n\nPolymer-cement concrete",
    "meta": {
      "doc": "EM 1110-2-2002",
      "chapter": "9",
      "section": "9-3",
      "section_title": "Concrete Repair Report"
    }
  },
  {
    "id": "em2002_9-3_part17",
    "text": "[EM 1110-2-2002 \u00a79-3 Concrete Repair Report]\nly, a rubber or resin consisting of large molecules formed by polymerization.\n\nPolymer concrete\n\nConcrete in which an organic polymer serves as the binder; also known as resin concrete; sometimes erroneously employed to designate hydraulic-cement mortars or concretes in which part or all of the mixing water is replaced by an aqueous dispersion of a thermoplastic copolymer.\n\nPolymer-cement concrete\n\nA mixture of water, hydraulic cement, aggregate, and a monomer or polymer polymerized in place when a monomer is used.\n\nPolymerization\n\nThe reaction in which two or more molecules of the same substance combine to form a compound containing the same elements in the same proportions, but of higher molecular weight, from which the original substance can be generated, in some cases only with extreme difficulty.\n\nPolystyrene resin\n\nSynthetic resins varying in color from colorless to yellow formed by the polymerization of styrene, or heated, with or without catalysts, that may be used in paints for concrete or for making sculptured molds or as insulation.\n\nPolysulfide coating\n\nA protective coating system prepared by polymerizing a chlorinated alkylpolyether with an inorganic polysulfide.\n\nPolyurethane\n\nReaction product of an isocyanate with any of a wide variety of other compounds containing an active hydrogen group; used to formulate tough, abrasion-resistant coatings.\n\nPolyvinyl acetate\n\nColorless, permanently thermoplastic resin, usually supplied as an emulsion or water-dispersible powder characterized by flexibility, stability toward light, transparency to ultraviolet rays, high dielectric strength, toughness, and hardness; the higher the degree of polymerization, the higher the softening temperature; may be used in paints for concrete.\n\nPolyvinyl chloride\n\nA synthetic resin prepared by the polymerization of vinyl chloride; used in the manufacture of nonmetallic waterstops for concrete.\n\nPopout\n\nThe breaking away of small portions of concrete surface due to internal pressure, which leaves a shallow, typically conical, depression.\n\nPot life\n\nTime interval after preparation during which a liquid or plastic mixture is usable.\n\nReactive aggregate\n\nAggregate containing substances capable of reacting chemically with the products of solution or hydration of the portland cement in concrete or mortar under ordinary conditions of exposure, resulting in some cases in harmful expansion, cracking, or staining.\n\nRebound hammer\n\nAn apparatus that provides a rapid indication of the mechanical properties of concrete based on the distance of rebound of a spring-driven missile.\n\nRehabilitation\n\nThe process of repairing or modifying a structure to a desired useful condition.\n\nRepair\n\nReplace or correct deteriorated, damaged, or faulty materials, components, or elements of a structure.\n\nResin",
    "meta": {
      "doc": "EM 1110-2-2002",
      "chapter": "9",
      "section": "9-3",
      "section_title": "Concrete Repair Report"
    }
  },
  {
    "id": "em2002_9-3_part18",
    "text": "[EM 1110-2-2002 \u00a79-3 Concrete Repair Report]\nking, or staining.\n\nRebound hammer\n\nAn apparatus that provides a rapid indication of the mechanical properties of concrete based on the distance of rebound of a spring-driven missile.\n\nRehabilitation\n\nThe process of repairing or modifying a structure to a desired useful condition.\n\nRepair\n\nReplace or correct deteriorated, damaged, or faulty materials, components, or elements of a structure.\n\nResin\n\nA natural or synthetic, solid or semisolid organic material of indefinite and often high molecular weight having a tendency to flow under stress that usually has a softening or melting range and usually fractures conchoidally.\n\nResin mortar (or concrete)\n\nSee Polymer concrete.\n\nRestraint (of concrete)\n\nRestriction of free movement of fresh or hardened concrete following completion of placement in formwork or molds or within an otherwise confined space; restraint can be internal or external and may act in one or more directions.\n\nRock pocket\n\nA porous, mortar-deficient portion of hardened concrete consisting primarily of coarse aggregate and open voids, caused by leakage of mortar from form, separation (segregation) during placement, or insufficient consolidation. (See also Honeycombing.)\n\nSandblasting\n\nA system of cutting or abrading a surface such as concrete by a stream of sand ejected from a nozzle at high speed by compressed air; often used for cleanup of horizontal construction joints or for exposure of aggregate in architectural concrete.\n\nSand streak\n\nA streak of exposed fine aggregate in the surface of formed concrete that is caused by bleeding.\n\nScaling\n\nLocal flaking or peeling away of the near-surface portion of hardened concrete or mortar; also of a layer from metal. (See also Peeling and Spalling.) (Note: Light scaling of concrete does not expose coarse aggregate; medium scaling involves loss of surface mortar to 5 to 10 mm in depth and exposure of coarse aggregate; severe scaling involves loss of surface mortar to 5 to 10 mm in depth with some loss of mortar surrounding aggregate particles 10 to 20 mm in depth; very severe scaling involves loss of coarse-aggregate particles as well as mortar generally to a depth greater than 20 mm.)\n\nShotcrete\n\nMortar or concrete pneumatically projected at high velocity onto a surface; also known as air-blown mortar; also pneumatically applied mortar or concrete, sprayed mortar, and gunned concrete. (See also Dry-mix shotcrete and Wet-mix shotcrete.)\n\nShrinkage\n\nVolume decrease caused by drying and chemical changes; a function of time but not temperature or of stress caused by external load.\n\nShrinkage crack\n\nCrack due to restraint of shrinkage.\n\nShrinkage cracking\n\nCracking of a structure or member from failure in tension caused by external or internal restraints as reduction in moisture content develops or as carbonation occurs, or both.\n\nSpall",
    "meta": {
      "doc": "EM 1110-2-2002",
      "chapter": "9",
      "section": "9-3",
      "section_title": "Concrete Repair Report"
    }
  },
  {
    "id": "em2002_9-3_part19",
    "text": "[EM 1110-2-2002 \u00a79-3 Concrete Repair Report]\nrinkage\n\nVolume decrease caused by drying and chemical changes; a function of time but not temperature or of stress caused by external load.\n\nShrinkage crack\n\nCrack due to restraint of shrinkage.\n\nShrinkage cracking\n\nCracking of a structure or member from failure in tension caused by external or internal restraints as reduction in moisture content develops or as carbonation occurs, or both.\n\nSpall\n\nA fragment, usually in the shape of a flake, detached from a larger mass by a blow, action of weather, pressure, or expansion within the larger mass; a small spall involves a roughly circular depression not greater than 20 mm in depth nor 150 mm in any dimension; a large spall may be roughly circular or oval or, in some cases, elongated more than 20 mm in depth and 150 mm in greatest dimension.\n\nStalactite\n\nA downward-pointing deposit formed as an accretion of mineral matter produced by evaporation of dripping water from the surface of concrete, commonly shaped like an icicle.\n\nStalagmite\n\nAn upward-pointing deposit formed as an accretion of mineral matter produced by evaporation of dripping water, projecting from the surface of concrete, and commonly conical in shape.\n\nSpalling\n\nThe development of spalls.\n\nSulfate attack\n\nChemical or physical reaction, or both, between sulfates, usually in soil or ground water and concrete or mortar, primarily with calcium aluminate hydrates in the cement-paste matrix, often causing deterioration.\n\nSulfate resistance\n\nAbility of concrete or mortar to withstand sulfate attack. (See also Sulfate attack.)\n\nSwiss hammer\n\nSee Rebound hammer.\n\nTemperature cracking\n\nCracking as a result of tensile failure caused by temperature drop in members subjected to external restraints or temperature differential in members subjected to internal restraints.\n\nThermal shock\n\nThe subjection of newly hardened concrete to a rapid change in temperature which may be expected to have a potentially deleterious effect.\n\nThermoplastic\n\nBecoming soft when heated and hard when cooled.\n\nThermosetting\n\nBecoming rigid by chemical reaction and not remeltable.\n\nTransverse cracks\n\nCracks that develop at right angles to the long direction of a member.\n\nTremie\n\nA pipe or tube through which concrete is deposited underwater, having at its upper end a hopper for filling and a bail for moving the assemblage.\n\nTremie concrete\n\nSubaqueous concrete placed by means of a tremie.\n\nTremie seal\n\nThe depth to which the discharge end of the tremie pipe is kept embedded in the fresh concrete that is being placed; a layer of tremie concrete placed in a cofferdam for the purpose of preventing the intrusion of water when the cofferdam is dewatered.\n\nVapor barrier\n\nA membrane placed under concrete floor slabs that are placed on grade and intended to retard transmission of water vapor.\n\nWaterstop\n\nA thin sheet of metal, rubber, plastic, or other material inserted across a joint to obstruct seepage of water through the joint.\n\nWater void",
    "meta": {
      "doc": "EM 1110-2-2002",
      "chapter": "9",
      "section": "9-3",
      "section_title": "Concrete Repair Report"
    }
  },
  {
    "id": "em2002_9-3_part20",
    "text": "[EM 1110-2-2002 \u00a79-3 Concrete Repair Report]\nplaced in a cofferdam for the purpose of preventing the intrusion of water when the cofferdam is dewatered.\n\nVapor barrier\n\nA membrane placed under concrete floor slabs that are placed on grade and intended to retard transmission of water vapor.\n\nWaterstop\n\nA thin sheet of metal, rubber, plastic, or other material inserted across a joint to obstruct seepage of water through the joint.\n\nWater void\n\nVoid along the underside of an aggregate particle or reinforcing steel which formed during the bleeding period and initially filled with bleed water.\n\nWeathering\n\nChanges in color, texture, strength, chemical composition, or other properties of a natural or artificial material caused by the action of the weather.\n\nWet-mix shotcrete\n\nShotcrete in which the ingredients, including mixing water, are mixed before introduction into the delivery hose; accelerator if used, is normally added at the nozzle.",
    "meta": {
      "doc": "EM 1110-2-2002",
      "chapter": "9",
      "section": "9-3",
      "section_title": "Concrete Repair Report"
    }
  },
  {
    "id": "em2002_9-3_part21",
    "text": "[EM 1110-2-2002 \u00a79-3 Concrete Repair Report]\ng period and initially filled with bleed water.\n\nWeathering\n\nChanges in color, texture, strength, chemical composition, or other properties of a natural or artificial material caused by the action of the weather.\n\nWet-mix shotcrete\n\nShotcrete in which the ingredients, including mixing water, are mixed before introduction into the delivery hose; accelerator if used, is normally added at the nozzle.\n\n| Appendix C Abbreviations   | Appendix C Abbreviations                                                                             |     | MSDS     | Manufacturer's Safety Data Sheet                    | Manufacturer's Safety Data Sheet            | Manufacturer's Safety Data Sheet            |\n|----------------------------|------------------------------------------------------------------------------------------------------|-----|----------|-----------------------------------------------------|---------------------------------------------|---------------------------------------------|\n|                            |                                                                                                      |     | NACE     | National Association of Corrosion Engineers         | National Association of Corrosion Engineers | National Association of Corrosion Engineers |\n| ACI                        | American Concrete Institute                                                                          |     | NAVSTAR  | Navigation Satellite Timing and Ranging             |                                             | Research                                    |\n| ASTM                       | American Society for Testing and Materials                                                           |     | NCHRP    | National Cooperative Program                        | Highway                                     |                                             |\n| AWA                        | antiwashout admixture                                                                                |     | NDT      | nondestructive testing                              |                                             |                                             |\n| CDMS                       | Continuous Deformation Monitoring System                                                             |     | OCE      | Office, Chief of Engineers                          |                                             |                                             |\n| CE                         | Corps of Engineers                                                                                   |     | PC       | polymer concrete                                    |                                             |                                             |\n| CERC                       | Coastal Engineering Research Center                                                                  |     | PCA      | Portland Cement Association                         |                                             |                                             |\n| CEWES-SC                   | U.S. Army Engineer Waterways Experiment Station, Structures Laboratory, Concrete Technology Division |     | PIC      | polymer-impregnated concrete                        |                                             |                                             |\n|                            |                                                                                                      |     | PPCC     | polymer portland-cement concrete                    | polymer portland-cement concrete            | polymer portland-cement concrete            |\n| CMU                        | concrete masonry units                                                                               |     | PMF      | Probable Maximum Flood                              |                                             |                                             |\n| CRD                        | Concrete Research Division, Handbook Concrete and Cement                                             | for | PVC      | polyvinyl chloride                                  |                                             |                                             |\n| EM                         | Engineer Manual                                                                                      |     | R-values | rebound readings                                    |                                             |                                             |\n| EP                         | Engineer Pamplet                                                                                     |     | RCC      | roller-compacted concrete                           |                                             |                                             |\n| ER                         | Engineer Regulation                                                                                  |     | REMR     | Repair, Evaluation, Rehabilitation Research Program | Maintenance,                                | and                                         |\n| FHWA                       | Federal Highway Administration                                                                       |     | ROV      | remotely operated vehicle                           |                                             |                                             |\n| GPS                        | Global Positioning System                                                                            |     | TM       | Technical Manual                                    |                                             |                                             |\n| HAC                        | high alumina cement                                                                                  |     | TOA      | time of arrival                                     |                                             |                                             |\n| HMWM                       | high molecular weight methacrylate                                                                   |     | UPE      | ultrasonic pulse-echo                               |                                             |                                             |\n| HQUSACE                    | Headquarters, U.S. Army Corps Engineers                                                              | of  | UV       | ultraviolet                                         |                                             |                                             |\n| HRWRA                      | high-range water-reducing admixture                                                                  |     | w/c      | water-cement ratio                                  |                                             |                                             |\n| ICOLD                      | International Commission on Large Dams                                                               |     | WES      | Waterways Experiment                                | Station                                     |                                             |\n| MPC                        | magnesium phosphate cement                                                                           |     | WRA      | water-reducing admixture                            |                                             |                                             |\n| MSA                        | maximum size aggregate                                                                               |     |          |                                                     |                                             |                                             |",
    "meta": {
      "doc": "EM 1110-2-2002",
      "chapter": "9",
      "section": "9-3",
      "section_title": "Concrete Repair Report"
    }
  },
  {
    "id": "em2002_fig4-4",
    "text": "[EM 1110-2-2002 \u00a74-7 Figure 4-4: Selection of repair method for dormant cracks]\nHere is the complete logical content of the decision flowchart from the provided image, transcribed into plain, detailed text.\n\n**Figure Number and Title:** Figure 4-4. Selection of repair method for dormant cracks (after Johnson 1965)\n\n**Decision Tree Paths:**\n\n**Starting Point: DORMANT CRACKS**\n\n**Path 1: If DORMANT CRACKS are PATTERN CRACKS**\n*   **If STRENGTHENING REQUIRED? is YES:**\n    *   Then the outcome is IMPROBABLE OCCURRENCE.\n*   **If STRENGTHENING REQUIRED? is NO:**\n    *   **If WATER CONDITION is NONE/MINOR:**\n        *   Then the repair methods are:\n            1.  ROUTING AND SEALING\n            2.  JUDICIOUS NEGLECT\n            3.  AUTOGENOUS HEALING\n            4.  OVERLAY\n            5.  POLYMER IMPREGNATION\n    *   **If WATER CONDITION is SEVERE:**\n        *   Then the repair methods are:\n            1.  OVERLAY\n            2.  POLYMER IMPREGNATION\n\n**Path 2: If DORMANT CRACKS are ISOLATED CRACKS**\n*   **If STRENGTHENING REQUIRED? is YES:**\n    *   **If WATER CONDITION is NONE:**\n        *   Then the repair methods are:\n            1.  EPOXY INJECTION\n            2.  STITCHING\n            3.  AUTOGENOUS HEALING\n            4.  ADDITIONAL REINFORCEMENT\n    *   **If WATER CONDITION is MINOR:**\n        *   Then the repair methods are:\n            1.  ADDITIONAL REINFORCEMENT + EPOXY INJECTION\n            2.  AUTOGENOUS HEALING\n    *   **If WATER CONDITION is SEVERE:**\n        *   Then the repair method is:\n            ADDITIONAL REINFORCEMENT + EPOXY INJECTION\n*   **If STRENGTHENING REQUIRED? is NO:**\n    *   **If WATER CONDITION is NONE:**\n        *   Then the repair methods are:\n            1.  EPOXY INJECTION\n            2.  ROUTING AND SEALING\n            3.  GROUTING\n            4.  AUTOGENOUS HEALING\n            5.  JUDICIOUS NEGLECT\n            6.  FLEXIBLE SEALING\n            7.  DRILLING AND PLUGGING\n            8.  DRY PACKING\n    *   **If WATER CONDITION is MINOR:**\n        *   Then the repair methods are:\n            1.  EPOXY INJECTION\n            2.  ROUTING AND SEALING\n            3.  GROUTING\n            4.  FLEXIBLE SEALING\n            5.  JUDICIOUS NEGLECT\n            6.  AUTOGENOUS HEALING\n            7.  DRILLING AND PLUGGING\n    *   **If WATER CONDITION is SEVERE:**\n        *   Then the repair method is:\n            FLEXIBLE SEALING\n",
    "meta": {
      "doc": "EM 1110-2-2002",
      "chapter": "4",
      "section": "4-7",
      "section_title": "Figure 4-4: Selection of repair method for dormant cracks"
    }
  },
  {
    "id": "em2002_fig4-3",
    "text": "[EM 1110-2-2002 \u00a74-7 Figure 4-3: Selection of repair method for active cracks]\nFigure 4-3. Selection of repair method for active cracks (after Johnson 1965)\n\nThis decision flowchart outlines the selection of repair methods for active cracks based on their type and whether strengthening is required.\n\nHere are the complete logical paths:\n\n1.  If the crack is an **ACTIVE CRACK** and it is categorized as **PATTERN CRACKS**:\n    *   If **STRENGTHENING REQUIRED?** is **YES** -> then the repair method is **IMPROBABLE OCCURRENCE**.\n    *   If **STRENGTHENING REQUIRED?** is **NO** -> then the repair method is **UNBONDED OVERLAY**.\n\n2.  If the crack is an **ACTIVE CRACK** and it is categorized as **ISOLATED CRACKS**:\n    *   If **STRENGTHENING REQUIRED?** is **YES** -> then the repair methods are **1. STITCHING** and **2. ADDITIONAL REINFORCEMENT**.\n    *   If **STRENGTHENING REQUIRED?** is **NO** -> then the repair methods are **1. FLEXIBLE SEALING** and **2. DRILLING AND PLUGGING**.\n",
    "meta": {
      "doc": "EM 1110-2-2002",
      "chapter": "4",
      "section": "4-7",
      "section_title": "Figure 4-3: Selection of repair method for active cracks"
    }
  }
]
